Repository: Shakti-95/TL-FeCoNi-SPS

File: data/FeNiCo_comp_prop_imp_v2.csv (part 1 of 4)
Fe,Co,Ni,V,Mo,Cr,Cu,Mn,C,W,Ta,Nb,Al,Ti,Si,Ms,logHc,logTc,logER,logElong,logHV,logCost
100,0,0,0,0,0,0,0,0,0,0,0,0,0,0,2.23,1.595496222,2.998695158,0.932473765,1.602059991,2.021023822,-0.37675071
99,1,0,0,0,0,0,0,0,0,0,0,0,0,0,2.24,1.858657484,3.005180513,1.075546961,1.602059991,2.018076064,-0.113509275
98,2,0,0,0,0,0,0,0,0,0,0,0,0,0,2.25,1.987710943,3.011147361,1.150142162,1.602059991,2.016029963,0.045322979
97,3,0,0,0,0,0,0,0,0,0,0,0,0,0,2.26,2.07834805,3.017033339,1.202488317,1.602059991,2.015024263,0.161368002
96,4,0,0,0,0,0,0,0,0,0,0,0,0,0,2.27,2.169056933,3.022428371,1.246498581,1.602059991,2.01494035,0.252853031
95,5,0,0,0,0,0,0,0,0,0,0,0,0,0,2.28,2.238372329,3.027757205,1.271841607,1.602059991,2.015904378,0.328379603
94,6,0,0,0,0,0,0,0,0,0,0,0,0,0,2.29,2.300421557,3.032618761,1.294906911,1.602059991,2.017826038,0.392696953
93,7,0,0,0,0,0,0,0,0,0,0,0,0,0,2.3,2.339332168,3.037426498,1.312388949,1.602059991,2.020734085,0.44870632
92,8,0,0,0,0,0,0,0,0,0,0,0,0,0,2.31,2.386962441,3.041787319,1.326540669,1.602059991,2.024608796,0.498310554
91,9,0,0,0,0,0,0,0,0,0,0,0,0,0,2.32,2.422064298,3.046104787,1.341632336,1.602059991,2.029424364,0.541579244
90,10,0,0,0,0,0,0,0,0,0,0,0,0,0,2.33,2.468524557,3.049992857,1.354876423,1.602059991,2.035189509,0.582063363
89,11,0,0,0,0,0,0,0,0,0,0,0,0,0,2.34,2.495918807,3.053846427,1.365487985,1.602059991,2.041905639,0.619093331
88,12,0,0,0,0,0,0,0,0,0,0,0,0,0,2.35,2.506450911,3.057285644,1.376941757,1.602059991,2.049450618,0.653212514
87,13,0,0,0,0,0,0,0,0,0,0,0,0,0,2.36,2.523954462,3.06069784,1.386142109,1.602059991,2.05789422,0.683947131
86,14,0,0,0,0,0,0,0,0,0,0,0,0,0,2.37,2.545702874,3.063708559,1.392345155,1.602059991,2.067145279,0.713490543
85,15,0,0,0,0,0,0,0,0,0,0,0,0,0,2.38,2.557447046,3.06669855,1.395675785,1.602059991,2.077149795,0.741151599
84,16,0,0,0,0,0,0,0,0,0,0,0,0,0,2.39,2.572464987,3.069668097,1.396373728,1.602059991,2.087923321,0.766412847
83,17,0,0,0,0,0,0,0,0,0,0,0,0,0,2.4,2.594248867,3.072249898,1.394626764,1.602059991,2.099335278,0.790988475
82,18,0,0,0,0,0,0,0,0,0,0,0,0,0,2.41,2.600700696,3.074450719,1.391640703,1.602059991,2.111430552,0.813580989
81,19,0,0,0,0,0,0,0,0,0,0,0,0,0,2.41,2.55192551,3.077004327,1.386142109,1.602059991,2.124080157,0.835690571
80,20,0,0,0,0,0,0,0,0,0,0,0,0,0,2.42,2.476788168,3.079181246,1.37821615,1.602059991,2.137227476,0.856124444
79,21,0,0,0,0,0,0,0,0,0,0,0,0,0,2.43,2.381890881,3.080987047,1.369401414,1.602059991,2.150848507,0.876217841
78,22,0,0,0,0,0,0,0,0,0,0,0,0,0,2.43,2.303714309,3.08278537,1.357172258,1.602059991,2.164887958,0.894869657
77,23,0,0,0,0,0,0,0,0,0,0,0,0,0,2.44,2.252148855,3.084576278,1.343605508,1.602059991,2.179206976,0.912753304
76,24,0,0,0,0,0,0,0,0,0,0,0,0,0,2.45,2.1857121,3.086359831,1.329194415,1.602059991,2.193820026,0.930439595
75,25,0,0,0,0,0,0,0,0,0,0,0,0,0,2.45,2.10744741,3.087781418,1.312388949,1.602059991,2.208602574,0.946943271
74,26,0,0,0,0,0,0,0,0,0,0,0,0,0,2.46,2.043047743,3.088844563,1.292034436,1.602059991,2.223495941,0.962842681
73,27,0,0,0,0,0,0,0,0,0,0,0,0,0,2.46,1.992288354,3.090258053,1.271144318,0.84509804,2.238422496,0.978180517
72,28,0,0,0,0,0,0,0,0,0,0,0,0,0,2.46,2.45195521,3.09131516,1.2509077,0.84509804,2.253338005,0.992995098
71,29,0,0,0,0,0,0,0,0,0,0,0,0,0,2.47,2.752025387,3.092018471,1.226599905,0.84509804,2.268133154,1.007747778
70,30,0,0,0,0,0,0,0,0,0,0,0,0,0,2.47,2.803054045,3.093071306,1.202488317,0.798650645,2.282758021,1.021602716
69,31,0,0,0,0,0,0,0,0,0,0,0,0,0,2.47,2.763712438,3.093771781,1.177247836,0.798650645,2.297125562,1.035029282
68,32,0,0,0,0,0,0,0,0,0,0,0,0,0,2.47,2.675375012,3.094471129,1.147367108,0.798650645,2.311181486,1.048053173
67,33,0,0,0,0,0,0,0,0,0,0,0,0,0,2.47,2.553749564,3.09482038,1.121887985,0.650307523,2.324837832,1.06069784
66,34,0,0,0,0,0,0,0,0,0,0,0,0,0,2.47,2.372304302,3.095518042,1.096910013,0.650307523,2.338017993,1.072984745
65,35,0,0,0,0,0,0,0,0,0,0,0,0,0,2.47,2.207580515,3.095518042,1.069668097,0.650307523,2.350674348,1.084933575
64,36,0,0,0,0,0,0,0,0,0,0,0,0,0,2.47,2.714656615,3.095866453,1.044147621,0.650307523,2.36272745,1.096214585
63,37,0,0,0,0,0,0,0,0,0,0,0,0,0,2.47,2.758124304,3.096214585,1.020775488,0.650307523,2.374143211,1.10754913
62,38,0,0,0,0,0,0,0,0,0,0,0,0,0,2.47,2.808075868,3.096214585,0.996511672,0.650307523,2.384819184,1.118595365
61,39,0,0,0,0,0,0,0,0,0,0,0,0,0,2.46,2.882979654,3.096214585,0.971739591,0.650307523,2.39473178,1.129367596
60,40,0,0,0,0,0,0,0,0,0,0,0,0,0,2.46,2.863626165,3.096214585,0.949877704,0.650307523,2.403823749,1.139564266
59,41,0,0,0,0,0,0,0,0,0,0,0,0,0,2.46,2.668954042,3.095866453,0.929418926,0.650307523,2.41204033,1.149834697
58,42,0,0,0,0,0,0,0,0,0,0,0,0,0,2.46,2.490197346,3.095518042,0.906873535,0.748188027,2.41936087,1.159867847
57,43,0,0,0,0,0,0,0,0,0,0,0,0,0,2.46,2.29817601,3.095518042,0.883093359,0.748188027,2.425713509,1.169380495
56,44,0,0,0,0,0,0,0,0,0,0,0,0,0,2.45,2.603425869,3.095169351,0.860936621,0.748188027,2.431090233,1.178976947
55,45,0,0,0,0,0,0,0,0,0,0,0,0,0,2.45,2.621300942,3.094471129,0.840733235,0.748188027,2.435462121,1.188365926
54,46,0,0,0,0,0,0,0,0,0,0,0,0,0,2.44,2.647285145,3.094121596,0.824125834,0.748188027,2.438811228,1.197280558
53,47,0,0,0,0,0,0,0,0,0,0,0,0,0,2.44,2.689734951,3.093421685,0.808885867,0.748188027,2.441097865,1.206286044
52,48,0,0,0,0,0,0,0,0,0,0,0,0,0,2.43,2.705863712,3.092720645,0.794488047,0.748188027,2.44233864,1.214843848
51,49,0,0,0,0,0,0,0,0,0,0,0,0,0,2.42,2.730362308,3.0923697,0.780317312,0.748188027,2.442511125,1.223236273
50,50,0,0,0,0,0,0,0,0,0,0,0,0,0,2.41,2.628909771,3.09131516,0.768638101,0.811575006,2.441632304,1.231724383
49,51,0,0,0,0,0,0,0,0,0,0,0,0,0,2.4,2.857362655,3.090610708,0.761175813,0.811575006,2.43969577,1.239799818
48,52,0,0,0,0,0,0,0,0,0,0,0,0,0,2.39,2.916759163,3.089905111,0.758911892,0.811575006,2.436719078,1.247727833
47,53,0,0,0,0,0,0,0,0,0,0,0,0,0,2.38,3.022659274,3.089198367,0.758154622,0.811575006,2.432744874,1.255754787
46,54,0,0,0,0,0,0,0,0,0,0,0,0,0,2.37,3.093960716,3.088136089,0.758911892,0.811575006,2.427761919,1.263399331
45,55,0,0,0,0,0,0,0,0,0,0,0,0,0,2.36,3.118644939,3.087071206,0.758154622,0.811575006,2.421834174,1.270911639
44,56,0,0,0,0,0,0,0,0,0,0,0,0,0,2.35,3.167069096,3.086359831,0.758911892,0.811575006,2.414973348,1.278296208
43,57,0,0,0,0,0,0,0,0,0,0,0,0,0,2.34,3.205447977,3.085290578,0.759667845,0.811575006,2.407254901,1.285557309
42,58,0,0,0,0,0,0,0,0,0,0,0,0,0,2.32,3.24674717,3.084218687,0.761927838,0.811575006,2.398703695,1.292699003
41,59,0,0,0,0,0,0,0,0,0,0,0,0,0,2.31,3.286808882,3.083144143,0.764922985,0.811575006,2.389378748,1.2999429
40,60,0,0,0,0,0,0,0,0,0,0,0,0,0,2.3,3.348024331,3.082066934,0.768638101,0.811575006,2.379341783,1.306853749
39,61,0,0,0,0,0,0,0,0,0,0,0,0,0,2.29,3.253597244,3.080987047,0.773786445,0.811575006,2.368677295,1.313656347
38,62,0,0,0,0,0,0,0,0,0,0,0,0,0,2.28,3.143052292,3.079904468,0.782472624,0.811575006,2.357420246,1.320146286
37,63,0,0,0,0,0,0,0,0,0,0,0,0,0,2.26,3.098654107,3.078456818,0.79518459,0.811575006,2.345667736,1.32674538
36,64,0,0,0,0,0,0,0,0,0,0,0,0,0,2.25,3.120195404,3.077367905,0.813580989,0.811575006,2.333507729,1.333245699
35,65,0,0,0,0,0,0,0,0,0,0,0,0,0,2.24,3.14279291,3.076276255,0.833784375,0.811575006,2.320976677,1.339650158
34,66,0,0,0,0,0,0,0,0,0,0,0,0,0,2.23,3.157347954,3.075181855,0.853698212,0.889301703,2.308222819,1.345961542
33,67,0,0,0,0,0,0,0,0,0,0,0,0,0,2.22,3.166362019,3.074084689,0.880813592,0.889301703,2.295281141,1.352182518
32,68,0,0,0,0,0,0,0,0,0,0,0,0,0,2.21,3.179342061,3.072617477,0.914871818,0.889301703,2.282259483,1.35831564
31,69,0,0,0,0,0,0,0,0,0,0,0,0,0,2.19,3.184921291,3.071513805,0.945960704,0.889301703,2.269256027,1.364175633
30,70,0,0,0,0,0,0,0,0,0,0,0,0,0,2.18,3.112769171,3.070407322,0.979092901,0.889301703,2.256356886,1.370142847
29,71,0,0,0,0,0,0,0,0,0,0,0,0,0,2.17,3.137126142,3.069298012,1.012837225,0.889301703,2.243658027,1.376029182
28,72,0,0,0,0,0,0,0,0,0,0,0,0,0,2.16,3.157798146,3.068185862,1.045322979,0.889301703,2.231240149,1.381656483
27,73,0,0,0,0,0,0,0,0,0,0,0,0,0,2.15,3.175563995,3.065206128,1.078819183,0.889301703,2.219243872,1.387389826
26,74,0,0,0,0,0,0,0,0,0,0,0,0,0,2.13,3.188959403,3.068185862,1.108565024,0.889301703,2.207715134,1.392872745
25,75,0,0,0,0,0,0,0,0,0,0,0,0,0,2.12,3.203628409,3.071513805,1.133858125,1.643452676,2.196756331,1.39846085
24,76,0,0,0,0,0,0,0,0,0,0,0,0,0,2.09,3.193553113,3.074450719,1.162265614,1.643452676,2.186476031,1.403806611
23,77,0,0,0,0,0,0,0,0,0,0,0,0,0,2.06,3.189779373,3.07773118,1.197831693,1.643452676,2.176958981,1.409256652
22,78,0,0,0,0,0,0,0,0,0,0,0,0,0,2.03,3.183665512,3.080987047,1.228400359,1.643452676,2.168291189,1.41447195
21,79,0,0,0,0,0,0,0,0,0,0,0,0,0,1.99,3.184943986,3.083860801,1.256236533,1.643452676,2.160588568,1.419790586
20,80,0,0,0,0,0,0,0,0,0,0,0,0,0,1.97,3.178242916,3.087071206,1.278067331,1.643452676,2.153875814,1.424881637
19,81,0,0,0,0,0,0,0,0,0,0,0,0,0,1.95,3.186880087,3.089905111,1.287577809,1.643452676,2.14826323,1.429913698
18,82,0,0,0,0,0,0,0,0,0,0,0,0,0,1.94,3.194971983,3.093071306,1.292699003,1.643452676,2.143826391,1.435047641
17,83,0,0,0,0,0,0,0,0,0,0,0,0,0,1.93,3.203777841,3.095866453,1.296226287,1.643452676,2.140633725,1.439963936
16,84,0,0,0,0,0,0,0,0,0,0,0,0,0,1.92,3.151507748,3.098989639,1.298197867,1.643452676,2.138744664,1.4448252
15,85,0,0,0,0,0,0,0,0,0,0,0,0,0,1.91,3.085665116,3.102090526,1.29907126,1.643452676,2.138207933,1.44963265
14,86,0,0,0,0,0,0,0,0,0,0,0,0,0,1.9,3.043688368,3.104828404,1.29907126,1.643452676,2.139123134,1.454387467
13,87,0,0,0,0,0,0,0,0,0,0,0,0,0,1.89,3.011007653,3.107888025,1.297979244,1.662757832,2.141512483,1.45909079
12,88,0,0,0,0,0,0,0,0,0,0,0,0,0,1.88,2.996800522,3.11058971,1.295347148,1.698970004,2.145445036,1.463892989
11,89,0,0,0,0,0,0,0,0,0,0,0,0,0,1.87,3.001032393,3.113609151,1.291590826,1.698970004,2.150909874,1.468495025
10,90,0,0,0,0,0,0,0,0,0,0,0,0,0,1.86,2.998215732,3.116607744,1.288472801,1.698970004,2.157970244,1.473048805
9,91,0,0,0,0,0,0,0,0,0,0,0,0,0,1.85,3.00828072,3.119255889,1.28510703,1.73239376,2.166666883,1.477555332
8,92,0,0,0,0,0,0,0,0,0,0,0,0,0,1.83,3.010380531,3.122215878,1.27989498,1.72427587,2.176987875,1.482015576
7,93,0,0,0,0,0,0,0,0,0,0,0,0,0,1.82,3.025539338,3.124830149,1.273695588,1.72427587,2.188956593,1.486288761
6,94,0,0,0,0,0,0,0,0,0,0,0,0,0,1.81,3.024756504,3.127752516,1.268577972,1.707570176,2.202570046,1.490660653
5,95,0,0,0,0,0,0,0,0,0,0,0,0,0,1.79,3.030567341,3.130655349,1.26245109,1.72427587,2.21785228,1.494988974
4,96,0,0,0,0,0,0,0,0,0,0,0,0,0,1.78,3.043047743,3.133219457,1.255513713,1.72427587,2.234770295,1.499274582
3,97,0,0,0,0,0,0,0,0,0,0,0,0,0,1.76,3.06761385,3.136086097,1.248708736,1.556302501,2.253313769,1.503518313
2,98,0,0,0,0,0,0,0,0,0,0,0,0,0,1.74,3.102934262,3.138618434,1.240798771,1.431363764,2.27348741,1.507720977
1,99,0,0,0,0,0,0,0,0,0,0,0,0,0,1.72,3.160807551,3.141449773,1.232742063,0.84509804,2.295237131,1.511749711
0,100,0,0,0,0,0,0,0,0,0,0,0,0,0,1.69,3.200626182,3.143951116,1.226084116,0.84509804,2.318543299,1.515873844
100,0,0,0,0,0,0,0,0,0,0,0,0,0,0,2.23,1.595496222,2.998695158,0.932473765,1.602059991,2.021023822,-0.37675071
99,1,0,0,0,0,0,0,0,0,0,0,0,0,0,2.24,1.858657484,3.005180513,1.075546961,1.602059991,2.018076064,-0.113509275
98,2,0,0,0,0,0,0,0,0,0,0,0,0,0,2.25,1.987710943,3.011147361,1.150142162,1.602059991,2.016029963,0.045322979
97,3,0,0,0,0,0,0,0,0,0,0,0,0,0,2.26,2.07834805,3.017033339,1.202488317,1.602059991,2.015024263,0.161368002
96,4,0,0,0,0,0,0,0,0,0,0,0,0,0,2.27,2.169056933,3.022428371,1.246498581,1.602059991,2.01494035,0.252853031
95,5,0,0,0,0,0,0,0,0,0,0,0,0,0,2.28,2.238372329,3.027757205,1.271841607,1.602059991,2.015904378,0.328379603
94,6,0,0,0,0,0,0,0,0,0,0,0,0,0,2.29,2.300421557,3.032618761,1.294906911,1.602059991,2.017826038,0.392696953
93,7,0,0,0,0,0,0,0,0,0,0,0,0,0,2.3,2.339332168,3.037426498,1.312388949,1.602059991,2.020734085,0.44870632
92,8,0,0,0,0,0,0,0,0,0,0,0,0,0,2.31,2.386962441,3.041787319,1.326540669,1.602059991,2.024608796,0.498310554
91,9,0,0,0,0,0,0,0,0,0,0,0,0,0,2.32,2.422064298,3.046104787,1.341632336,1.602059991,2.029424364,0.541579244
90,10,0,0,0,0,0,0,0,0,0,0,0,0,0,2.33,2.468524557,3.049992857,1.354876423,1.602059991,2.035189509,0.582063363
89,11,0,0,0,0,0,0,0,0,0,0,0,0,0,2.34,2.495918807,3.053846427,1.365487985,1.602059991,2.041905639,0.619093331
88,12,0,0,0,0,0,0,0,0,0,0,0,0,0,2.35,2.506450911,3.057285644,1.376941757,1.602059991,2.049450618,0.653212514
87,13,0,0,0,0,0,0,0,0,0,0,0,0,0,2.36,2.523954462,3.06069784,1.386142109,1.602059991,2.05789422,0.683947131
86,14,0,0,0,0,0,0,0,0,0,0,0,0,0,2.37,2.545702874,3.063708559,1.392345155,1.602059991,2.067145279,0.713490543
85,15,0,0,0,0,0,0,0,0,0,0,0,0,0,2.38,2.557447046,3.06669855,1.395675785,1.602059991,2.077149795,0.741151599
84,16,0,0,0,0,0,0,0,0,0,0,0,0,0,2.39,2.572464987,3.069668097,1.396373728,1.602059991,2.087923321,0.766412847
83,17,0,0,0,0,0,0,0,0,0,0,0,0,0,2.4,2.594248867,3.072249898,1.394626764,1.602059991,2.099335278,0.790988475
82,18,0,0,0,0,0,0,0,0,0,0,0,0,0,2.41,2.600700696,3.074450719,1.391640703,1.602059991,2.111430552,0.813580989
81,19,0,0,0,0,0,0,0,0,0,0,0,0,0,2.41,2.55192551,3.077004327,1.386142109,1.602059991,2.124080157,0.835690571
80,20,0,0,0,0,0,0,0,0,0,0,0,0,0,2.42,2.476788168,3.079181246,1.37821615,1.602059991,2.137227476,0.856124444
79,21,0,0,0,0,0,0,0,0,0,0,0,0,0,2.43,2.381890881,3.080987047,1.369401414,1.602059991,2.150848507,0.876217841
78,22,0,0,0,0,0,0,0,0,0,0,0,0,0,2.43,2.303714309,3.08278537,1.357172258,1.602059991,2.164887958,0.894869657
77,23,0,0,0,0,0,0,0,0,0,0,0,0,0,2.44,2.252148855,3.084576278,1.343605508,1.602059991,2.179206976,0.912753304
76,24,0,0,0,0,0,0,0,0,0,0,0,0,0,2.45,2.1857121,3.086359831,1.329194415,1.602059991,2.193820026,0.930439595
75,25,0,0,0,0,0,0,0,0,0,0,0,0,0,2.45,2.10744741,3.087781418,1.312388949,1.602059991,2.208602574,0.946943271
74,26,0,0,0,0,0,0,0,0,0,0,0,0,0,2.46,2.043047743,3.088844563,1.292034436,1.602059991,2.223495941,0.962842681
73,27,0,0,0,0,0,0,0,0,0,0,0,0,0,2.46,1.992288354,3.090258053,1.271144318,0.84509804,2.238422496,0.978180517
72,28,0,0,0,0,0,0,0,0,0,0,0,0,0,2.46,2.45195521,3.09131516,1.2509077,0.84509804,2.253338005,0.992995098
71,29,0,0,0,0,0,0,0,0,0,0,0,0,0,2.47,2.752025387,3.092018471,1.226599905,0.84509804,2.268133154,1.007747778
70,30,0,0,0,0,0,0,0,0,0,0,0,0,0,2.47,2.803054045,3.093071306,1.202488317,0.798650645,2.282758021,1.021602716
69,31,0,0,0,0,0,0,0,0,0,0,0,0,0,2.47,2.763712438,3.093771781,1.177247836,0.798650645,2.297125562,1.035029282
68,32,0,0,0,0,0,0,0,0,0,0,0,0,0,2.47,2.675375012,3.094471129,1.147367108,0.798650645,2.311181486,1.048053173
67,33,0,0,0,0,0,0,0,0,0,0,0,0,0,2.47,2.553749564,3.09482038,1.121887985,0.650307523,2.324837832,1.06069784
66,34,0,0,0,0,0,0,0,0,0,0,0,0,0,2.47,2.372304302,3.095518042,1.096910013,0.650307523,2.338017993,1.072984745
65,35,0,0,0,0,0,0,0,0,0,0,0,0,0,2.47,2.207580515,3.095518042,1.069668097,0.650307523,2.350674348,1.084933575
64,36,0,0,0,0,0,0,0,0,0,0,0,0,0,2.47,2.714656615,3.095866453,1.044147621,0.650307523,2.36272745,1.096214585
63,37,0,0,0,0,0,0,0,0,0,0,0,0,0,2.47,2.758124304,3.096214585,1.020775488,0.650307523,2.374143211,1.10754913
62,38,0,0,0,0,0,0,0,0,0,0,0,0,0,2.47,2.808075868,3.096214585,0.996511672,0.650307523,2.384819184,1.118595365
61,39,0,0,0,0,0,0,0,0,0,0,0,0,0,2.46,2.882979654,3.096214585,0.971739591,0.650307523,2.39473178,1.129367596
60,40,0,0,0,0,0,0,0,0,0,0,0,0,0,2.46,2.863626165,3.096214585,0.949877704,0.650307523,2.403823749,1.139564266
59,41,0,0,0,0,0,0,0,0,0,0,0,0,0,2.46,2.668954042,3.095866453,0.929418926,0.650307523,2.41204033,1.149834697
58,42,0,0,0,0,0,0,0,0,0,0,0,0,0,2.46,2.490197346,3.095518042,0.906873535,0.748188027,2.41936087,1.159867847
57,43,0,0,0,0,0,0,0,0,0,0,0,0,0,2.46,2.29817601,3.095518042,0.883093359,0.748188027,2.425713509,1.169380495
56,44,0,0,0,0,0,0,0,0,0,0,0,0,0,2.45,2.603425869,3.095169351,0.860936621,0.748188027,2.431090233,1.178976947
55,45,0,0,0,0,0,0,0,0,0,0,0,0,0,2.45,2.621300942,3.094471129,0.840733235,0.748188027,2.435462121,1.188365926
54,46,0,0,0,0,0,0,0,0,0,0,0,0,0,2.44,2.647285145,3.094121596,0.824125834,0.748188027,2.438811228,1.197280558
53,47,0,0,0,0,0,0,0,0,0,0,0,0,0,2.44,2.689734951,3.093421685,0.808885867,0.748188027,2.441097865,1.206286044
52,48,0,0,0,0,0,0,0,0,0,0,0,0,0,2.43,2.705863712,3.092720645,0.794488047,0.748188027,2.44233864,1.214843848
51,49,0,0,0,0,0,0,0,0,0,0,0,0,0,2.42,2.730362308,3.0923697,0.780317312,0.748188027,2.442511125,1.223236273
50,50,0,0,0,0,0,0,0,0,0,0,0,0,0,2.41,2.628909771,3.09131516,0.768638101,0.811575006,2.441632304,1.231724383
49,51,0,0,0,0,0,0,0,0,0,0,0,0,0,2.4,2.857362655,3.090610708,0.761175813,0.811575006,2.43969577,1.239799818
48,52,0,0,0,0,0,0,0,0,0,0,0,0,0,2.39,2.916759163,3.089905111,0.758911892,0.811575006,2.436719078,1.247727833
47,53,0,0,0,0,0,0,0,0,0,0,0,0,0,2.38,3.022659274,3.089198367,0.758154622,0.811575006,2.432744874,1.255754787
46,54,0,0,0,0,0,0,0,0,0,0,0,0,0,2.37,3.093960716,3.088136089,0.758911892,0.811575006,2.427761919,1.263399331
45,55,0,0,0,0,0,0,0,0,0,0,0,0,0,2.36,3.118644939,3.087071206,0.758154622,0.811575006,2.421834174,1.270911639
44,56,0,0,0,0,0,0,0,0,0,0,0,0,0,2.35,3.167069096,3.086359831,0.758911892,0.811575006,2.414973348,1.278296208
43,57,0,0,0,0,0,0,0,0,0,0,0,0,0,2.34,3.205447977,3.085290578,0.759667845,0.811575006,2.407254901,1.285557309
42,58,0,0,0,0,0,0,0,0,0,0,0,0,0,2.32,3.24674717,3.084218687,0.761927838,0.811575006,2.398703695,1.292699003
41,59,0,0,0,0,0,0,0,0,0,0,0,0,0,2.31,3.286808882,3.083144143,0.764922985,0.811575006,2.389378748,1.2999429
40,60,0,0,0,0,0,0,0,0,0,0,0,0,0,2.3,3.348024331,3.082066934,0.768638101,0.811575006,2.379341783,1.306853749
39,61,0,0,0,0,0,0,0,0,0,0,0,0,0,2.29,3.253597244,3.080987047,0.773786445,0.811575006,2.368677295,1.313656347
38,62,0,0,0,0,0,0,0,0,0,0,0,0,0,2.28,3.143052292,3.079904468,0.782472624,0.811575006,2.357420246,1.320146286
37,63,0,0,0,0,0,0,0,0,0,0,0,0,0,2.26,3.098654107,3.078456818,0.79518459,0.811575006,2.345667736,1.32674538
36,64,0,0,0,0,0,0,0,0,0,0,0,0,0,2.25,3.120195404,3.077367905,0.813580989,0.811575006,2.333507729,1.333245699
35,65,0,0,0,0,0,0,0,0,0,0,0,0,0,2.24,3.14279291,3.076276255,0.833784375,0.811575006,2.320976677,1.339650158
34,66,0,0,0,0,0,0,0,0,0,0,0,0,0,2.23,3.157347954,3.075181855,0.853698212,0.889301703,2.308222819,1.345961542
33,67,0,0,0,0,0,0,0,0,0,0,0,0,0,2.22,3.166362019,3.074084689,0.880813592,0.889301703,2.295281141,1.352182518
32,68,0,0,0,0,0,0,0,0,0,0,0,0,0,2.21,3.179342061,3.072617477,0.914871818,0.889301703,2.282259483,1.35831564
31,69,0,0,0,0,0,0,0,0,0,0,0,0,0,2.19,3.184921291,3.071513805,0.945960704,0.889301703,2.269256027,1.364175633
30,70,0,0,0,0,0,0,0,0,0,0,0,0,0,2.18,3.112769171,3.070407322,0.979092901,0.889301703,2.256356886,1.370142847
29,71,0,0,0,0,0,0,0,0,0,0,0,0,0,2.17,3.137126142,3.069298012,1.012837225,0.889301703,2.243658027,1.376029182
28,72,0,0,0,0,0,0,0,0,0,0,0,0,0,2.16,3.157798146,3.068185862,1.045322979,0.889301703,2.231240149,1.381656483
27,73,0,0,0,0,0,0,0,0,0,0,0,0,0,2.15,3.175563995,3.065206128,1.078819183,0.889301703,2.219243872,1.387389826
26,74,0,0,0,0,0,0,0,0,0,0,0,0,0,2.13,3.188959403,3.068185862,1.108565024,0.889301703,2.207715134,1.392872745
25,75,0,0,0,0,0,0,0,0,0,0,0,0,0,2.12,3.203628409,3.071513805,1.133858125,1.643452676,2.196756331,1.39846085
24,76,0,0,0,0,0,0,0,0,0,0,0,0,0,2.09,3.193553113,3.074450719,1.162265614,1.643452676,2.186476031,1.403806611
23,77,0,0,0,0,0,0,0,0,0,0,0,0,0,2.06,3.189779373,3.07773118,1.197831693,1.643452676,2.176958981,1.409256652
22,78,0,0,0,0,0,0,0,0,0,0,0,0,0,2.03,3.183665512,3.080987047,1.228400359,1.643452676,2.168291189,1.41447195
21,79,0,0,0,0,0,0,0,0,0,0,0,0,0,1.99,3.184943986,3.083860801,1.256236533,1.643452676,2.160588568,1.419790586
20,80,0,0,0,0,0,0,0,0,0,0,0,0,0,1.97,3.178242916,3.087071206,1.278067331,1.643452676,2.153875814,1.424881637
19,81,0,0,0,0,0,0,0,0,0,0,0,0,0,1.95,3.186880087,3.089905111,1.287577809,1.643452676,2.14826323,1.429913698
18,82,0,0,0,0,0,0,0,0,0,0,0,0,0,1.94,3.194971983,3.093071306,1.292699003,1.643452676,2.143826391,1.435047641
17,83,0,0,0,0,0,0,0,0,0,0,0,0,0,1.93,3.203777841,3.095866453,1.296226287,1.643452676,2.140633725,1.439963936
16,84,0,0,0,0,0,0,0,0,0,0,0,0,0,1.92,3.151507748,3.098989639,1.298197867,1.643452676,2.138744664,1.4448252
15,85,0,0,0,0,0,0,0,0,0,0,0,0,0,1.91,3.085665116,3.102090526,1.29907126,1.643452676,2.138207933,1.44963265
14,86,0,0,0,0,0,0,0,0,0,0,0,0,0,1.9,3.043688368,3.104828404,1.29907126,1.643452676,2.139123134,1.454387467
13,87,0,0,0,0,0,0,0,0,0,0,0,0,0,1.89,3.011007653,3.107888025,1.297979244,1.662757832,2.141512483,1.45909079
12,88,0,0,0,0,0,0,0,0,0,0,0,0,0,1.88,2.996800522,3.11058971,1.295347148,1.698970004,2.145445036,1.463892989
11,89,0,0,0,0,0,0,0,0,0,0,0,0,0,1.87,3.001032393,3.113609151,1.291590826,1.698970004,2.150909874,1.468495025
10,90,0,0,0,0,0,0,0,0,0,0,0,0,0,1.86,2.998215732,3.116607744,1.288472801,1.698970004,2.157970244,1.473048805
9,91,0,0,0,0,0,0,0,0,0,0,0,0,0,1.85,3.00828072,3.119255889,1.28510703,1.73239376,2.166666883,1.477555332
8,92,0,0,0,0,0,0,0,0,0,0,0,0,0,1.83,3.010380531,3.122215878,1.27989498,1.72427587,2.176987875,1.482015576
7,93,0,0,0,0,0,0,0,0,0,0,0,0,0,1.82,3.025539338,3.124830149,1.273695588,1.72427587,2.188956593,1.486288761
6,94,0,0,0,0,0,0,0,0,0,0,0,0,0,1.81,3.024756504,3.127752516,1.268577972,1.707570176,2.202570046,1.490660653
5,95,0,0,0,0,0,0,0,0,0,0,0,0,0,1.79,3.030567341,3.130655349,1.26245109,1.72427587,2.21785228,1.494988974
4,96,0,0,0,0,0,0,0,0,0,0,0,0,0,1.78,3.043047743,3.133219457,1.255513713,1.72427587,2.234770295,1.499274582
3,97,0,0,0,0,0,0,0,0,0,0,0,0,0,1.76,3.06761385,3.136086097,1.248708736,1.556302501,2.253313769,1.503518313
2,98,0,0,0,0,0,0,0,0,0,0,0,0,0,1.74,3.102934262,3.138618434,1.240798771,1.431363764,2.27348741,1.507720977
1,99,0,0,0,0,0,0,0,0,0,0,0,0,0,1.72,3.160807551,3.141449773,1.232742063,0.84509804,2.295237131,1.511749711
0,100,0,0,0,0,0,0,0,0,0,0,0,0,0,1.69,3.200626182,3.143951116,1.226084116,0.84509804,2.318543299,1.515873844
100,0,0,0,0,0,0,0,0,0,0,0,0,0,0,2.23,1.926085087,3.018284308,1.049218023,1.602059991,2,-0.37675071
99,0,1,0,0,0,0,0,0,0,0,0,0,0,0,2.24,2.043794392,3.017867719,1.08849047,1.602059991,2.044108387,-0.244125144
98,0,2,0,0,0,0,0,0,0,0,0,0,0,0,2.24,2.177247836,3.017033339,1.136086097,1.602059991,2.066884743,-0.148741651
97,0,3,0,0,0,0,0,0,0,0,0,0,0,0,2.25,2.309033668,3.016615548,1.176091259,1.602059991,2.089304452,-0.070581074
96,0,4,0,0,0,0,0,0,0,0,0,0,0,0,2.25,2.408646926,3.015359755,1.226342087,1.602059991,2.111329737,-0.004364805
95,0,5,0,0,0,0,0,0,0,0,0,0,0,0,2.25,2.486246237,3.014100322,1.283979284,0.875061263,2.13289977,0.053078443
94,0,6,0,0,0,0,0,0,0,0,0,0,0,0,2.25,2.548168222,3.012837225,1.313234292,0.875061263,2.153936754,0.103803721
93,0,7,0,0,0,0,0,0,0,0,0,0,0,0,2.26,2.597146488,3.010723865,1.341038632,0.875061263,2.174437796,0.149219113
92,0,8,0,0,0,0,0,0,0,0,0,0,0,0,2.26,2.641939884,3.009025742,1.366422957,0.875061263,2.194292282,0.190331698
91,0,9,0,0,0,0,0,0,0,0,0,0,0,0,2.26,2.68254217,3.006893708,1.388811413,0.875061263,2.213464629,0.227886705
90,0,10,0,0,0,0,0,0,0,0,0,0,0,0,2.26,2.717695462,3.004321374,1.411282913,0.875061263,2.231953569,0.26245109
89,0,11,0,0,0,0,0,0,0,0,0,0,0,0,2.26,2.751433082,3.001733713,1.423900919,0.875061263,2.249662987,0.294466226
88,0,12,0,0,0,0,0,0,0,0,0,0,0,0,2.26,2.781029748,2.998695158,1.441380885,0.875061263,2.266584447,0.324282455
87,0,13,0,0,0,0,0,0,0,0,0,0,0,0,2.26,2.807663539,2.995196292,1.456517858,0.875061263,2.282690072,0.352182518
86,0,14,0,0,0,0,0,0,0,0,0,0,0,0,2.25,2.832757922,2.992111488,1.472024698,0.875061263,2.297913636,0.378397901
85,0,15,0,0,0,0,0,0,0,0,0,0,0,0,2.25,2.855034317,2.98811284,1.489677292,0.875061263,2.312240845,0.403120521
84,0,16,0,0,0,0,0,0,0,0,0,0,0,0,2.25,2.8753044,2.984077034,1.498310554,0.875061263,2.325638792,0.426511261
83,0,17,0,0,0,0,0,0,0,0,0,0,0,0,2.24,2.895107485,2.979548375,1.512817759,0.875061263,2.338097754,0.44870632
82,0,18,0,0,0,0,0,0,0,0,0,0,0,0,2.23,2.878015973,2.974971994,1.515476441,0.875061263,2.349588321,0.469822016
81,0,19,0,0,0,0,0,0,0,0,0,0,0,0,2.23,2.85717564,2.970346876,1.525563058,0.875061263,2.360100909,0.489958479
80,0,20,0,0,0,0,0,0,0,0,0,0,0,0,2.22,2.853850249,2.966226236,1.527887566,0.875061263,2.481442629,0.509202522
79,0,21,0,0,0,0,0,0,0,0,0,0,0,0,2.2,2.837000986,2.962179853,1.532754379,0.875061263,2.378107063,0.527629901
78,0,22,0,0,0,0,0,0,0,0,0,0,0,0,2.19,2.819056726,2.955904122,1.541828767,0.875061263,2.385606274,0.545307116
77,0,23,0,0,0,0,0,0,0,0,0,0,0,0,2.17,2.807764967,2.950681209,1.558348509,0.875061263,2.39208112,0.561101384
76,0,24,0,0,0,0,0,0,0,0,0,0,0,0,2.15,2.806071387,2.945960704,1.579783597,0.875061263,2.397557661,0.5774918
75,0,25,0,0,0,0,0,0,0,0,0,0,0,0,2.13,2.80178775,2.91699582,1.60129931,0.875061263,2.402020519,0.593286067
74,0,26,0,0,0,0,0,0,0,0,0,0,0,0,2.1,2.789277446,2.881139191,1.623456048,0.875061263,2.405500035,0.608526034
73,0,27,0,0,0,0,0,0,0,0,0,0,0,0,2.08,2.777274539,2.854433578,1.646599752,1.096910013,2.407985421,0.62324929
72,0,28,0,0,0,0,0,0,0,0,0,0,0,0,2.05,2.776882707,2.819892547,1.666798684,1.096910013,2.409510452,0.636487896
71,0,29,0,0,0,0,0,0,0,0,0,0,0,0,2.02,2.76855671,2.788345165,1.68069803,1.096910013,2.410085184,0.650307523
70,0,30,0,0,0,0,0,0,0,0,0,0,0,0,1.99,1.385784959,2.760731507,1.696618459,1.096910013,2.409730293,0.663700925
69,0,31,0,0,0,0,0,0,0,0,0,0,0,0,1.96,1.388278863,2.729941935,1.710032699,1.096910013,2.40849436,0.67669361
68,0,32,0,0,0,0,0,0,0,0,0,0,0,0,1.92,1.393048466,2.760316913,1.720655357,1.096910013,2.406369835,0.688419822
67,0,33,0,0,0,0,0,0,0,0,0,0,0,0,1.88,1.397418542,2.738756783,1.729731595,1.096910013,2.403412242,0.700703717
66,0,34,0,0,0,0,0,0,0,0,0,0,0,0,1.85,1.40534636,2.720531396,1.743666521,1.096910013,2.399656419,0.712649702
65,0,35,0,0,0,0,0,0,0,0,0,0,0,0,1.82,1.406199424,2.699837726,1.764624398,1.096910013,2.395116623,0.723455672
64,0,36,0,0,0,0,0,0,0,0,0,0,0,0,1.81,1.404662701,2.718501689,1.783903579,1.096910013,2.389856861,0.73479983
63,0,37,0,0,0,0,0,0,0,0,0,0,0,0,1.82,1.407560849,2.735934071,1.802363174,1.01494035,2.383923029,0.745855195
62,0,38,0,0,0,0,0,0,0,0,0,0,0,0,1.81,1.448860846,2.761371465,1.807737922,0.860936621,2.377324468,0.755874856
61,0,39,0,0,0,0,0,0,0,0,0,0,0,0,1.81,1.524006446,2.783188691,1.787814567,0.860936621,2.370124327,0.766412847
60,0,40,0,0,0,0,0,0,0,0,0,0,0,0,1.8,1.513617074,2.797959644,1.773420723,0.860936621,2.362388217,0.776701184
59,0,41,0,0,0,0,0,0,0,0,0,0,0,0,1.79,1.491921713,2.810904281,1.749813585,0.860936621,2.354127655,0.78604121
58,0,42,0,0,0,0,0,0,0,0,0,0,0,0,1.78,1.468937806,2.823474229,1.723044992,0.860936621,2.345432547,0.795880017
57,0,43,0,0,0,0,0,0,0,0,0,0,0,0,1.77,1.4448252,2.835056102,1.701654317,1.086359831,2.336319616,0.804820679
56,0,44,0,0,0,0,0,0,0,0,0,0,0,0,1.75,1.432327792,2.845718018,1.677424438,1.198657087,2.326847699,0.814247596
55,0,45,0,0,0,0,0,0,0,0,0,0,0,0,1.74,1.405858399,2.855519156,1.653115993,1.84509804,1.977723605,0.822821645
54,0,46,0,0,0,0,0,0,0,0,0,0,0,0,1.72,1.377852419,2.864511081,1.635483747,0.806179974,2.307046535,0.831869774
53,0,47,0,0,0,0,0,0,0,0,0,0,0,0,1.71,1.363235804,2.873320602,1.617943435,0.806179974,2.296840627,0.840106094
52,0,48,0,0,0,0,0,0,0,0,0,0,0,0,1.69,1.347915187,2.881384657,1.610021025,0.806179974,2.28645647,0.848804701
51,0,49,0,0,0,0,0,0,0,0,0,0,0,0,1.68,1.332236415,2.888740961,1.605412798,0.806179974,2.27600199,0.85672889
50,0,50,0,0,0,0,0,0,0,0,0,0,0,0,1.66,1.315760491,2.895422546,1.552059534,0.806179974,2.26550177,0.865103975
49,0,51,0,0,0,0,0,0,0,0,0,0,0,0,1.64,1.315760491,2.901458321,1.533772058,0.806179974,2.255007022,0.872738827
48,0,52,0,0,0,0,0,0,0,0,0,0,0,0,1.63,1.315760491,2.907411361,1.513883186,0.806179974,2.244573973,0.880813592
47,0,53,0,0,0,0,0,0,0,0,0,0,0,0,1.61,1.315760491,2.912753304,1.490660653,0.740362689,2.2342388,0.888179494
46,0,54,0,0,0,0,0,0,0,0,0,0,0,0,1.59,1.332236415,2.91750551,1.468495025,0.740362689,2.224092588,0.895974732
45,0,55,0,0,0,0,0,0,0,0,0,0,0,0,1.57,1.332236415,2.922206277,1.445604203,0.740362689,2.214128262,0.903089987
44,0,56,0,0,0,0,0,0,0,0,0,0,0,0,1.55,1.347915187,2.926342447,1.423245874,0.740362689,2.204418458,0.910624405
43,0,57,0,0,0,0,0,0,0,0,0,0,0,0,1.54,1.363235804,2.92992956,1.400537989,0.740362689,2.195013563,0.91750551
42,0,58,0,0,0,0,0,0,0,0,0,0,0,0,1.52,1.377852419,2.932980822,1.386855529,0.740362689,2.18593859,0.924279286
41,0,59,0,0,0,0,0,0,0,0,0,0,0,0,1.5,1.392169149,2.936010796,1.366236124,0.740362689,2.177247836,0.931457871
40,0,60,0,0,0,0,0,0,0,0,0,0,0,0,1.48,1.392169149,2.938519725,1.346352974,0.740362689,2.168998077,0.938019097
39,0,61,0,0,0,0,0,0,0,0,0,0,0,0,1.46,1.392169149,2.940516485,1.328175661,0.740362689,2.161188257,0.944482672
38,0,62,0,0,0,0,0,0,0,0,0,0,0,0,1.44,1.392169149,2.942504106,1.31344537,0.740362689,2.153875814,0.951337519
37,0,63,0,0,0,0,0,0,0,0,0,0,0,0,1.42,1.377852419,2.943988875,1.297541668,0.740362689,2.147119576,0.957607287
36,0,64,0,0,0,0,0,0,0,0,0,0,0,0,1.4,1.377852419,2.944975908,1.286007122,0.740362689,2.14088498,0.963787827
35,0,65,0,0,0,0,0,0,0,0,0,0,0,0,1.38,1.377852419,2.945960704,1.277609214,0.740362689,2.135259899,0.969881644
34,0,66,0,0,0,0,0,0,0,0,0,0,0,0,1.36,1.363235804,2.946452265,1.267875419,0.889301703,2.130269424,0.976349979
33,0,67,0,0,0,0,0,0,0,0,0,0,0,0,1.34,1.347915187,2.946452265,1.257438567,0.889301703,2.125903968,0.982271233
32,0,68,0,0,0,0,0,0,0,0,0,0,0,0,1.32,1.347915187,2.946452265,1.25163822,0.889301703,2.122215878,0.98811284
31,0,69,0,0,0,0,0,0,0,0,0,0,0,0,1.29,1.332236415,2.945960704,1.241048151,0.889301703,2.119189882,0.993876915
30,0,70,0,0,0,0,0,0,0,0,0,0,0,0,1.27,1.298634783,2.944975908,1.231214648,0.889301703,2.116873286,1
29,0,71,0,0,0,0,0,0,0,0,0,0,0,0,1.25,1.281033367,2.943988875,1.216957207,0.889301703,2.115277591,1.005609445
28,0,72,0,0,0,0,0,0,0,0,0,0,0,0,1.23,1.243286146,2.942999593,1.202488317,0.889301703,2.114410802,1.011147361
27,0,73,0,0,0,0,0,0,0,0,0,0,0,0,1.2,1.22297645,2.941511433,1.190891717,0.889301703,2.114277297,1.016615548
26,0,74,0,0,0,0,0,0,0,0,0,0,0,0,1.18,1.179551791,2.939519253,1.176958981,0.889301703,2.114911084,1.02201574
25,0,75,0,0,0,0,0,0,0,0,0,0,0,0,1.16,1.155943018,2.937016107,1.160468531,1.903089987,2.116275588,1.027757205
24,0,76,0,0,0,0,0,0,0,0,0,0,0,0,1.14,1.131297797,2.934498451,1.165541077,1.903089987,2.118397012,1.033021445
23,0,77,0,0,0,0,0,0,0,0,0,0,0,0,1.12,1.077004327,2.931966115,1.1752218,1.903089987,2.121264305,1.038222638
22,0,78,0,0,0,0,0,0,0,0,0,0,0,0,1.09,1.046885191,2.92890769,1.181271772,1.903089987,2.103803721,1.043362278
21,0,79,0,0,0,0,0,0,0,0,0,0,0,0,1.07,1.046885191,2.925312091,1.184407485,1.544068044,2.12927086,1.048441804
20,0,80,0,0,0,0,0,0,0,0,0,0,0,0,1.05,1.046885191,2.921686475,1.172602931,1.544068044,2.134368385,1.053462605
19,0,81,0,0,0,0,0,0,0,0,0,0,0,0,1.03,1.077004327,2.918030337,1.169380495,1.544068044,2.140225125,1.058426024
18,0,82,0,0,0,0,0,0,0,0,0,0,0,0,1.01,1.104828404,2.913813852,1.164352856,1.544068044,2.146778989,1.063333359
17,0,83,0,0,0,0,0,0,0,0,0,0,0,0,0.98,1.131297797,2.909020854,1.163161375,1.544068044,2.15402815,1.068185862
16,0,84,0,0,0,0,0,0,0,0,0,0,0,0,0.96,1.155943018,2.904174368,1.159867847,1.544068044,2.161996525,1.072984745
15,0,85,0,0,0,0,0,0,0,0,0,0,0,0,0.94,1.201943063,2.898725182,1.155032229,1.544068044,2.170613703,1.07773118
14,0,86,0,0,0,0,0,0,0,0,0,0,0,0,0.91,1.22297645,2.893206753,1.150142162,1.544068044,2.179867631,1.082426301
13,0,87,0,0,0,0,0,0,0,0,0,0,0,0,0.89,1.26245109,2.8876173,1.147367108,1.84509804,2.189770956,1.087071206
12,0,88,0,0,0,0,0,0,0,0,0,0,0,0,0.87,1.298634783,2.881384657,1.139879086,1.84509804,2.200303183,1.091666958
11,0,89,0,0,0,0,0,0,0,0,0,0,0,0,0.85,1.347915187,2.875061263,1.134177108,1.84509804,2.211387553,1.096214585
10,0,90,0,0,0,0,0,0,0,0,0,0,0,0,0.82,1.377852419,2.868056362,1.123198075,1.84509804,2.223028427,1.100715087
9,0,91,0,0,0,0,0,0,0,0,0,0,0,0,0.8,1.457124626,2.860936621,1.122543524,1.84509804,2.235225345,1.105169428
8,0,92,0,0,0,0,0,0,0,0,0,0,0,0,0.78,1.513617074,2.85308953,1.114277297,1.84509804,2.247899651,1.109578547
7,0,93,0,0,0,0,0,0,0,0,0,0,0,0,0.76,1.554004321,2.84509804,1.098297536,1.84509804,2.261048643,1.113943352
6,0,94,0,0,0,0,0,0,0,0,0,0,0,0,0.74,1.599773939,2.836324116,1.096214585,1.84509804,2.274619619,1.118264726
5,0,95,0,0,0,0,0,0,0,0,0,0,0,0,0.71,1.641176547,2.827369273,1.07371835,1.84509804,2.28860689,1.122543524
4,0,96,0,0,0,0,0,0,0,0,0,0,0,0,0.69,1.671635597,2.818225894,1.051923916,1.84509804,2.302979937,1.126780577
3,0,97,0,0,0,0,0,0,0,0,0,0,0,0,0.67,1.700097705,2.808210973,1.032215703,1.84509804,2.31768734,1.130655349
2,0,98,0,0,0,0,0,0,0,0,0,0,0,0,0.64,1.733277534,2.797959644,1.026941628,1.84509804,2.332680789,1.13481437
1,0,99,0,0,0,0,0,0,0,0,0,0,0,0,0.62,1.752048448,2.787460475,1.004751156,1.84509804,2.34795417,1.13893394
0,0,100,0,0,0,0,0,0,0,0,0,0,0,0,0.6,1.770041554,2.775974331,0.946943271,1.84509804,2,1.1430148
100,0,0,0,0,0,0,0,0,0,0,0,0,0,0,2.23,1.926085087,3.018284308,1.049218023,1.602059991,2,-0.37675071
99,0,1,0,0,0,0,0,0,0,0,0,0,0,0,2.24,2.043794392,3.017867719,1.090258053,1.602059991,2.044108387,-0.244125144
98,0,2,0,0,0,0,0,0,0,0,0,0,0,0,2.24,2.177247836,3.017033339,1.137354111,1.602059991,2.066884743,-0.148741651
97,0,3,0,0,0,0,0,0,0,0,0,0,0,0,2.25,2.309033668,3.016615548,1.1752218,1.602059991,2.089304452,-0.070581074
96,0,4,0,0,0,0,0,0,0,0,0,0,0,0,2.25,2.408646926,3.015359755,1.226599905,1.602059991,2.111329737,-0.004364805
95,0,5,0,0,0,0,0,0,0,0,0,0,0,0,2.25,2.486246237,3.014100322,1.283979284,0.875061263,2.13289977,0.053078443
94,0,6,0,0,0,0,0,0,0,0,0,0,0,0,2.25,2.548168222,3.012837225,1.312600439,0.875061263,2.153936754,0.103803721
93,0,7,0,0,0,0,0,0,0,0,0,0,0,0,2.26,2.597146488,3.010723865,1.340642378,0.875061263,2.174437796,0.149219113
92,0,8,0,0,0,0,0,0,0,0,0,0,0,0,2.26,2.641939884,3.009025742,1.364738555,0.875061263,2.194292282,0.190331698
91,0,9,0,0,0,0,0,0,0,0,0,0,0,0,2.26,2.68254217,3.006893708,1.388633969,0.875061263,2.213464629,0.227886705
90,0,10,0,0,0,0,0,0,0,0,0,0,0,0,2.26,2.717695462,3.004321374,1.411282913,0.875061263,2.231953569,0.26245109
89,0,11,0,0,0,0,0,0,0,0,0,0,0,0,2.26,2.751433082,3.001733713,1.423245874,0.875061263,2.249662987,0.294466226
88,0,12,0,0,0,0,0,0,0,0,0,0,0,0,2.26,2.781029748,2.998695158,1.447932866,0.875061263,2.266584447,0.324282455
87,0,13,0,0,0,0,0,0,0,0,0,0,0,0,2.26,2.807663539,2.995196292,1.462996612,0.875061263,2.282690072,0.352182518
86,0,14,0,0,0,0,0,0,0,0,0,0,0,0,2.25,2.832757922,2.992111488,1.477699928,0.875061263,2.297913636,0.378397901
85,0,15,0,0,0,0,0,0,0,0,0,0,0,0,2.25,2.855034317,2.98811284,1.489677292,0.875061263,2.312240845,0.403120521
84,0,16,0,0,0,0,0,0,0,0,0,0,0,0,2.25,2.8753044,2.984077034,1.499687083,0.875061263,2.325638792,0.426511261
83,0,17,0,0,0,0,0,0,0,0,0,0,0,0,2.24,2.895107485,2.979548375,1.515211304,0.875061263,2.338097754,0.44870632
82,0,18,0,0,0,0,0,0,0,0,0,0,0,0,2.23,2.878015973,2.974971994,1.519171464,0.875061263,2.349588321,0.469822016
81,0,19,0,0,0,0,0,0,0,0,0,0,0,0,2.23,2.85717564,2.970346876,1.528788192,0.875061263,2.360100909,0.489958479
80,0,20,0,0,0,0,0,0,0,0,0,0,0,0,2.22,2.853850249,2.966226236,1.532244644,0.875061263,2.481442629,0.509202522
79,0,21,0,0,0,0,0,0,0,0,0,0,0,0,2.2,2.837000986,2.962179853,1.53529412,0.875061263,2.378107063,0.527629901
78,0,22,0,0,0,0,0,0,0,0,0,0,0,0,2.19,2.819056726,2.955904122,1.541329578,0.875061263,2.385606274,0.545307116
77,0,23,0,0,0,0,0,0,0,0,0,0,0,0,2.17,2.807764967,2.950681209,1.560743301,0.875061263,2.39208112,0.561101384
76,0,24,0,0,0,0,0,0,0,0,0,0,0,0,2.15,2.806071387,2.945960704,1.579440597,0.875061263,2.397557661,0.5774918
75,0,25,0,0,0,0,0,0,0,0,0,0,0,0,2.13,2.80178775,2.91699582,1.600537294,0.875061263,2.402020519,0.593286067
74,0,26,0,0,0,0,0,0,0,0,0,0,0,0,2.1,2.789277446,2.881139191,1.615739689,0.875061263,2.405500035,0.608526034
73,0,27,0,0,0,0,0,0,0,0,0,0,0,0,2.08,2.777274539,2.854433578,1.63748973,1.096910013,2.407985421,0.62324929
72,0,28,0,0,0,0,0,0,0,0,0,0,0,0,2.05,2.776882707,2.819892547,1.658774321,1.096910013,2.409510452,0.636487896
71,0,29,0,0,0,0,0,0,0,0,0,0,0,0,2.02,2.76855671,2.788345165,1.674034,1.096910013,2.410085184,0.650307523
70,0,30,0,0,0,0,0,0,0,0,0,0,0,0,1.99,1.385784959,2.760731507,1.690550462,1.096910013,2.409730293,0.663700925
69,0,31,0,0,0,0,0,0,0,0,0,0,0,0,1.96,1.388278863,2.729941935,1.705778213,1.096910013,2.40849436,0.67669361
68,0,32,0,0,0,0,0,0,0,0,0,0,0,0,1.92,1.393048466,2.760316913,1.718501689,1.096910013,2.406369835,0.688419822
67,0,33,0,0,0,0,0,0,0,0,0,0,0,0,1.88,1.397418542,2.738756783,1.728678367,1.096910013,2.403412242,0.700703717
66,0,34,0,0,0,0,0,0,0,0,0,0,0,0,1.85,1.40534636,2.720531396,1.74296067,1.096910013,2.399656419,0.712649702
65,0,35,0,0,0,0,0,0,0,0,0,0,0,0,1.82,1.406199424,2.699837726,1.767230098,1.096910013,2.395116623,0.723455672
64,0,36,0,0,0,0,0,0,0,0,0,0,0,0,1.81,1.404662701,2.718501689,1.786893325,1.096910013,2.389856861,0.73479983
63,0,37,0,0,0,0,0,0,0,0,0,0,0,0,1.82,1.407560849,2.735934071,1.802842113,1.01494035,2.383923029,0.745855195
62,0,38,0,0,0,0,0,0,0,0,0,0,0,0,1.81,1.448860846,2.761371465,1.805364907,0.860936621,2.377324468,0.755874856
61,0,39,0,0,0,0,0,0,0,0,0,0,0,0,1.81,1.524006446,2.783188691,1.781683585,0.860936621,2.370124327,0.766412847
60,0,40,0,0,0,0,0,0,0,0,0,0,0,0,1.8,1.513617074,2.797959644,1.773420723,0.860936621,2.362388217,0.776701184
59,0,41,0,0,0,0,0,0,0,0,0,0,0,0,1.79,1.491921713,2.810904281,1.739493231,0.860936621,2.354127655,0.78604121
58,0,42,0,0,0,0,0,0,0,0,0,0,0,0,1.78,1.468937806,2.823474229,1.714916248,0.860936621,2.345432547,0.795880017
57,0,43,0,0,0,0,0,0,0,0,0,0,0,0,1.77,1.4448252,2.835056102,1.695043659,1.086359831,2.336319616,0.804820679
56,0,44,0,0,0,0,0,0,0,0,0,0,0,0,1.75,1.432327792,2.845718018,1.678700435,1.198657087,2.326847699,0.814247596
55,0,45,0,0,0,0,0,0,0,0,0,0,0,0,1.74,1.405858399,2.855519156,1.658488381,1.84509804,1.977723605,0.822821645
54,0,46,0,0,0,0,0,0,0,0,0,0,0,0,1.72,1.377852419,2.864511081,1.643057684,0.806179974,2.307046535,0.831869774
53,0,47,0,0,0,0,0,0,0,0,0,0,0,0,1.71,1.363235804,2.873320602,1.627775375,0.806179974,2.296840627,0.840106094
52,0,48,0,0,0,0,0,0,0,0,0,0,0,0,1.69,1.332236415,2.881384657,1.624178926,0.806179974,2.28645647,0.848804701
51,0,49,0,0,0,0,0,0,0,0,0,0,0,0,1.68,1.315760491,2.888740961,1.626032248,0.806179974,2.27600199,0.85672889
50,0,50,0,0,0,0,0,0,0,0,0,0,0,0,1.66,1.298634783,2.895422546,1.552059534,0.806179974,2.26550177,0.865103975
49,0,51,0,0,0,0,0,0,0,0,0,0,0,0,1.64,1.26245109,2.901458321,1.541079768,0.806179974,2.255007022,0.872738827
48,0,52,0,0,0,0,0,0,0,0,0,0,0,0,1.63,1.243286146,2.907411361,1.518250651,0.806179974,2.244573973,0.880813592
47,0,53,0,0,0,0,0,0,0,0,0,0,0,0,1.61,1.22297645,2.912753304,1.49248101,0.740362689,2.2342388,0.888179494
46,0,54,0,0,0,0,0,0,0,0,0,0,0,0,1.59,1.201943063,2.91750551,1.474798819,0.740362689,2.224092588,0.895974732
45,0,55,0,0,0,0,0,0,0,0,0,0,0,0,1.57,1.179551791,2.922206277,1.452706227,0.740362689,2.214128262,0.903089987
44,0,56,0,0,0,0,0,0,0,0,0,0,0,0,1.55,1.155943018,2.926342447,1.429429264,0.740362689,2.204418458,0.910624405
43,0,57,0,0,0,0,0,0,0,0,0,0,0,0,1.54,1.131297797,2.92992956,1.404662701,0.740362689,2.195013563,0.91750551
42,0,58,0,0,0,0,0,0,0,0,0,0,0,0,1.52,1.104828404,2.932980822,1.390051496,0.740362689,2.18593859,0.924279286
41,0,59,0,0,0,0,0,0,0,0,0,0,0,0,1.5,1.077004327,2.936010796,1.368100852,0.740362689,2.177247836,0.931457871
40,0,60,0,0,0,0,0,0,0,0,0,0,0,0,1.48,1.046885191,2.938519725,1.346352974,0.740362689,2.168998077,0.938019097
39,0,61,0,0,0,0,0,0,0,0,0,0,0,0,1.46,1.01494035,2.940516485,1.326540669,0.740362689,2.161188257,0.944482672
38,0,62,0,0,0,0,0,0,0,0,0,0,0,0,1.44,0.980003372,2.942504106,1.311329952,0.740362689,2.153875814,0.951337519
37,0,63,0,0,0,0,0,0,0,0,0,0,0,0,1.42,0.942008053,2.943988875,1.296445794,0.740362689,2.147119576,0.957607287
36,0,64,0,0,0,0,0,0,0,0,0,0,0,0,1.4,0.942008053,2.944975908,1.284656283,0.740362689,2.14088498,0.963787827
35,0,65,0,0,0,0,0,0,0,0,0,0,0,0,1.38,0.900913068,2.945960704,1.277379975,0.740362689,2.135259899,0.969881644
