Repository: Shakti-95/TL-FeCoNi-SPS

File: data/SPS Exp Data Set.csv
Fe,Co,Ni,V,Mo,Cr,Cu,Mn,C,W,Ta,Nb,Al,Ti,Si,Ms,logHc,logTc,logER,logHV,logCost
10.47,39.7,49.83,0,0,0,0,0,0,0,0,0,0,0,0,1.37,3.144,3.032,1.422,2.134,1.303
10.47,29.76,59.77,0,0,0,0,0,0,0,0,0,0,0,0,1.18,2.98,3.005,1.31,2.187,1.261
10.47,19.83,69.7,0,0,0,0,0,0,0,0,0,0,0,0,1.08,2.961,2.971,1.292,2.193,1.213
10.46,9.91,79.63,0,0,0,0,0,0,0,0,0,0,0,0,0.95,2.874,2.948,1.281,2.198,1.16
20.82,9.86,69.32,0,0,0,0,0,0,0,0,0,0,0,0,1.31,2.591,2.954,1.352,2.25,1.117
31.07,9.81,59.12,0,0,0,0,0,0,0,0,0,0,0,0,1.29,2.679,2.945,1.423,2.27,1.07
41.22,9.76,49.02,0,0,0,0,0,0,0,0,0,0,0,0,1.41,2.223,2.951,1.589,2.318,1.017
34.49,32.69,32.82,0,0,0,0,0,0,0,0,0,0,0,0,1.6,2.793,3.009,1.423,2.345,1.196
41.28,48.9,9.82,0,0,0,0,0,0,0,0,0,0,0,0,1.97,3.062,3.063,1.246,2.432,1.254
31.13,59,9.87,0,0,0,0,0,0,0,0,0,0,0,0,1.91,2.758,3.066,1.193,2.424,1.326
20.87,69.2,9.93,0,0,0,0,0,0,0,0,0,0,0,0,1.88,2.7,3.103,1.188,2.239,1.388
10.49,79.53,9.98,0,0,0,0,0,0,0,0,0,0,0,0,1.87,2.835,3.11,1.196,2.202,1.442
10.49,69.55,19.96,0,0,0,0,0,0,0,0,0,0,0,0,1.69,3.001,3.09,1.228,2.189,1.411
10.48,59.6,29.92,0,0,0,0,0,0,0,0,0,0,0,0,1.6,2.845,3.077,1.369,2.192,1.378
10.48,49.64,39.88,0,0,0,0,0,0,0,0,0,0,0,0,1.5,2.85,3.06,1.34,2.238,1.342
51.32,38.91,9.77,0,0,0,0,0,0,0,0,0,0,0,0,2.12,3.053,3.069,1.217,2.496,1.168
61.26,29.03,9.71,0,0,0,0,0,0,0,0,0,0,0,0,2.09,3.053,3.064,1.21,2.444,1.06
71.09,19.25,9.66,0,0,0,0,0,0,0,0,0,0,0,0,2.03,2.973,3.068,1.279,2.373,0.916
80.82,9.57,9.61,0,0,0,0,0,0,0,0,0,0,0,0,1.92,3.091,3.018,1.369,2.335,0.7
71.06,9.62,19.32,0,0,0,0,0,0,0,0,0,0,0,0,1.69,3.166,2.998,1.479,2.381,0.803
61.21,9.67,29.12,0,0,0,0,0,0,0,0,0,0,0,0,1.43,3.062,2.943,1.663,2.439,0.887
51.26,9.72,39.02,0,0,0,0,0,0,0,0,0,0,0,0,1.47,2.85,2.94,1.667,2.293,0.957
71.08,14.43,14.49,0,0,0,0,0,0,0,0,0,0,0,0,2,3.322,3.007,1.501,2.548,0.863
61.24,19.34,19.42,0,0,0,0,0,0,0,0,0,0,0,0,1.94,3.182,3,1.435,2.609,0.982
51.3,24.3,24.4,0,0,0,0,0,0,0,0,0,0,0,0,1.83,2.942,3.015,1.415,2.417,1.075
41.25,29.32,29.43,0,0,0,0,0,0,0,0,0,0,0,0,1.77,2.554,3.006,1.412,2.328,1.152
31.1,34.38,34.52,0,0,0,0,0,0,0,0,0,0,0,0,1.65,2.457,3.037,1.425,2.344,1.217
20.84,39.5,39.66,0,0,0,0,0,0,0,0,0,0,0,0,1.51,2.564,3.037,1.528,2.263,1.273
41.27,39.1,19.63,0,0,0,0,0,0,0,0,0,0,0,0,1.8,2.922,3.024,1.516,2.364,1.206
36.19,34.29,29.52,0,0,0,0,0,0,0,0,0,0,0,0,1.75,2.573,3.003,1.41,2.327,1.199
31.1,29.46,39.44,0,0,0,0,0,0,0,0,0,0,0,0,1.58,2.625,3.01,1.367,2.358,1.191
25.97,24.61,49.42,0,0,0,0,0,0,0,0,0,0,0,0,1.44,2.608,3.001,1.346,2.286,1.184
20.82,19.73,59.45,0,0,0,0,0,0,0,0,0,0,0,0,1.35,2.672,2.988,1.336,2.321,1.176
15.65,14.83,69.52,0,0,0,0,0,0,0,0,0,0,0,0,1.17,2.83,2.96,1.375,2.204,1.168
41.23,19.54,39.23,0,0,0,0,0,0,0,0,0,0,0,0,1.64,2.686,2.975,1.54,2.316,1.09
36.18,29.39,34.43,0,0,0,0,0,0,0,0,0,0,0,0,1.71,2.625,3.024,1.391,2.312,1.172
31.1,39.3,29.6,0,0,0,0,0,0,0,0,0,0,0,0,1.71,2.686,3.028,1.344,2.303,1.241
25.99,49.27,24.74,0,0,0,0,0,0,0,0,0,0,0,0,1.73,2.657,3.064,1.358,2.302,1.301
20.86,59.29,19.85,0,0,0,0,0,0,0,0,0,0,0,0,1.73,2.617,3.064,1.265,2.242,1.353
15.69,69.38,14.93,0,0,0,0,0,0,0,0,0,0,0,0,1.76,2.733,3.088,1.258,2.252,1.4

File: data/SPS_exp_comp_prop_wen_features.csv
Fe,Co,Ni,V,Mo,Cr,Cu,Mn,C,W,Ta,Nb,Al,Ti,Si,Yang delta,Yang omega,APE mean,Radii local mismatch,Radii gamma,Configuration entropy,Atomic weight mean,Total weight,Lambda entropy,Electronegativity delta,Electronegativity local mismatch,VEC mean,Mixing enthalpy,Mean cohesive energy,Interant electrons,Interant s electrons,Interant p electrons,Interant d electrons,Interant f electrons,Shear modulus mean,Shear modulus delta,Shear modulus local mismatch,Shear modulus strength model,Ms,logHc,logTc,logER,logHV,logCost
10.47,39.7,49.83,0,0,0,0,0,0,0,0,0,0,0,0,0.0,0.0,0.023994000000000182,0.0,1.0,0.0,55.845,584.6971500000001,0.0,0.0,0.0,8.0,1e-06,4.28,6.0,0.0,0.0,6.0,0.0,81.52,0.0,0.0,0.0,1.37,3.144,3.032,1.422,2.134,1.303
10.47,29.76,59.77,0,0,0,0,0,0,0,0,0,0,0,0,2.220446049250313e-16,11.012644040752141,0.023994000000000182,0.0,1.0,-0.004766598669084597,58.12948131245339,2338.5490332,-9.66781066225947e+28,0.014753753053695636,0.03272867810981708,8.739746457867263,0.7700865437604023,4.361372110365399,13.0,0.0,0.0,13.0,0.0,77.74729306487696,0.028782245334754642,0.9818603432945119,-0.0004028141679111863,1.18,2.98,3.005,1.31,2.187,1.261
10.47,19.83,69.7,0,0,0,0,0,0,0,0,0,0,0,0,1.1102230246251565e-16,10.563388401131215,0.02399399999999985,0.0,1.0,-0.005359577105449988,57.86608603465346,1753.3424068499999,-4.3482055262036184e+29,0.016036224076780584,0.03844439760807763,8.654455445544555,0.9045740613665328,4.351990099009901,13.0,0.0,0.0,13.0,0.0,78.18227722772278,0.031020866841395413,1.153331928242328,-0.00046954214694137214,1.08,2.961,2.971,1.292,2.193,1.213
10.46,9.91,79.63,0,0,0,0,0,0,0,0,0,0,0,0,0.0,10.318018395683225,0.02399399999999996,0.0,1.0,-0.005759794727639849,57.34740610947472,1168.16666245,0.0,0.01695073048017452,0.0424690163733329,8.486499754540992,0.9992709734901862,4.3335149729995095,13.0,0.0,0.0,13.0,0.0,79.03885125184095,0.03225085235116816,1.274070491199986,-0.0005123497449000362,0.95,2.874,2.948,1.281,2.198,1.16
20.82,9.86,69.32,0,0,0,0,0,0,0,0,0,0,0,0,0.0,10.7544943252673,0.02399399999999996,0.0,1.0,-0.005220417058483016,56.837490309647976,1743.7742027,0.0,0.015927185150513043,0.03707625418799262,8.321382007822686,0.8723824514821796,4.315352020860495,13.0,0.0,0.0,13.0,0.0,79.8809517601043,0.02981607074113308,1.1122876256397778,-0.0004434935151908931,1.31,2.591,2.954,1.352,2.25,1.117
31.07,9.81,59.12,0,0,0,0,0,0,0,0,0,0,0,0,2.220446049250313e-16,11.308013355887304,0.02399400000000018,0.0,1.0,-0.004581397190027125,56.586076148483365,2313.23879295,-9.292177436514894e+28,0.014605529656465792,0.03100540494157879,8.239970645792564,0.7295389398018542,4.306396771037182,13.0,0.0,0.0,13.0,0.0,80.29614970645791,0.02712499697570839,0.9301621482473631,-0.0003697974090436165,1.29,2.679,2.945,1.423,2.27,1.07
41.22,9.76,49.02,0,0,0,0,0,0,0,0,0,0,0,0,1.1102230246251565e-16,11.820393861252303,0.02399399999999985,0.0,1.0,-0.004059852927288693,56.43622760298156,2877.1188832,-3.293744000074141e+29,0.013477937523991866,0.02631522357939735,8.191447626520205,0.6191817312799379,4.301059238917222,13.0,0.0,0.0,13.0,0.0,80.54361710474696,0.024912546264846666,0.78945670738192,-0.0003134402032825539,1.41,2.223,2.951,1.589,2.318,1.017
34.49,32.69,32.82,0,0,0,0,0,0,0,0,0,0,0,0,2.220446049250313e-16,10.317960762502798,0.02399400000000018,0.0,1.0,-0.005759840984429097,57.34772543242037,3852.6201945499997,-1.168234540980912e+29,0.016950765393374687,0.04246948917568125,8.486603155701102,0.999282098251324,4.333526347127122,13.0,0.0,0.0,13.0,0.0,79.03832390592439,0.0322512470528498,1.2740846752704367,-0.0005123587510005613,1.6,2.793,3.009,1.423,2.345,1.196
41.28,48.9,9.82,0,0,0,0,0,0,0,0,0,0,0,0,2.220446049250313e-16,10.322687251681863,0.02399400000000018,0.0,1.0,-0.005733109855672076,57.51957014304724,5187.1148355,-1.1628128239547335e+29,0.01686438433088237,0.04219655610048474,8.54224883566201,0.9928601435408179,4.339647371922822,13.0,0.0,0.0,13.0,0.0,78.75453093812375,0.032263291335561,1.2658966830145413,-0.000510938008704151,1.97,3.062,3.063,1.246,2.432,1.254
31.13,59.0,9.87,0,0,0,0,0,0,0,0,0,0,0,0,0.0,10.563962062778813,0.023993999999999956,0.0,1.0,-0.00535875594065446,57.86656335293465,5215.513355,0.0,0.016034446693352553,0.038436276734732135,8.65461000776656,0.9043829819936977,4.352007100854321,13.0,0.0,0.0,13.0,0.0,78.18148896039055,0.03101790302913304,1.1530883020419633,-0.00046944908398674316,1.91,2.758,3.066,1.193,2.424,1.326
20.87,69.2,9.93,0,0,0,0,0,0,0,0,0,0,0,0,2.220446049250313e-16,11.237479769539952,0.02399400000000018,0.0,1.0,-0.004500640229347458,58.217633440657266,5243.662244,-9.128382861029794e+28,0.014173600965128113,0.030263359676248977,8.768291328966361,0.7120790512058586,4.3645120461863,13.0,0.0,0.0,13.0,0.0,77.60171422227158,0.027728920983110784,0.9079007902874686,-0.0003735113159165238,1.88,2.7,3.103,1.188,2.239,1.388
10.49,79.53,9.98,0,0,0,0,0,0,0,0,0,0,0,0,0.0,12.884834368127816,0.023993999999999963,0.0,1.0,-0.002992649877585808,58.57332868640303,5272.77104835,0.0,0.010737006015573813,0.01750158472769708,8.883470339924461,0.4118019935928727,4.377181737391691,13.0,0.0,0.0,13.0,0.0,77.01430126638526,0.021247753692531193,0.5250475418309121,-0.00021869232193662096,1.87,2.835,3.11,1.196,2.202,1.442
10.49,69.55,19.96,0,0,0,0,0,0,0,0,0,0,0,0,1.1102230246251565e-16,12.572754586656693,0.023993999999999852,0.0,1.0,-0.003229122387444252,58.52845779922539,4684.61776225,-2.6197753168986364e+29,0.011298204027108717,0.019360090538189174,8.868940529735132,0.45553154207503954,4.375583458270865,13.0,0.0,0.0,13.0,0.0,77.08840329835083,0.022325971036778493,0.5808027161456748,-0.0002415143701609548,1.69,3.001,3.09,1.228,2.189,1.411
10.48,59.6,29.92,0,0,0,0,0,0,0,0,0,0,0,0,0.0,12.235334562467944,0.02399399999999996,0.0,1.0,-0.003507811404753985,58.47137588470319,4097.674021999999,0.0,0.011946995473202753,0.021620626654990503,8.850456621004566,0.5087206271762473,4.373550228310502,13.0,0.0,0.0,13.0,0.0,77.18267123287671,0.02356459874452465,0.6486187996497146,-0.0002691567746594438,1.6,2.845,3.077,1.369,2.192,1.378
10.48,49.64,39.88,0,0,0,0,0,0,0,0,0,0,0,0,2.220446049250313e-16,11.862696114529784,0.023994000000000182,0.0,1.0,-0.0038466164935161188,58.39486692947438,3510.6993998,-7.801865130965624e+28,0.012720001811087638,0.02446831331791948,8.825681969394545,0.5757250192451645,4.3708250166333995,13.0,0.0,0.0,13.0,0.0,77.30902195608782,0.02502750477562487,0.734049399537584,-0.0003037864551078233,1.5,2.85,3.06,1.34,2.238,1.342
51.32,38.91,9.77,0,0,0,0,0,0,0,0,0,0,0,0,1.1102230246251565e-16,10.3846597920782,0.02399399999999985,0.0,1.0,-0.0056839397968778595,57.176726337692564,5159.05601745,-4.611359804910937e+29,0.016827304362761444,0.04169604715148569,8.431231297794525,0.981083462387899,4.327435442757398,13.0,0.0,0.0,13.0,0.0,79.32072038124792,0.03184245239624779,1.25088141454457,-0.0005013942821708878,2.12,3.053,3.069,1.217,2.496,1.168
61.26,29.03,9.71,0,0,0,0,0,0,0,0,0,0,0,0,1.1102230246251565e-16,10.753797151088309,0.02399399999999985,0.0,1.0,-0.005221271389249648,56.837915060914824,5131.89535085,-4.23599859874355e+29,0.015928903742315238,0.03708460381060565,8.321519548122716,0.8725789131907217,4.315367150293499,13.0,0.0,0.0,13.0,0.0,79.88025030457416,0.029819689716369693,1.112538114318169,-0.00044359589232578246,2.09,3.053,3.064,1.21,2.444,1.06
71.09,19.25,9.66,0,0,0,0,0,0,0,0,0,0,0,0,0.0,11.569859657541118,0.023993999999999956,0.0,1.0,-0.004306768844784748,56.503044650763776,5104.485053750001,0.0,0.014017227813826402,0.02850545627717177,8.213083905246846,0.6707166182863948,4.303439229577153,13.0,0.0,0.0,13.0,0.0,80.43327208324109,0.02596414210632249,0.8551636883151524,-0.00033971724665707477,2.03,2.973,3.068,1.279,2.373,0.916
80.82,9.57,9.61,0,0,0,0,0,0,0,0,0,0,0,0,1.1102230246251565e-16,13.398241080581595,0.02399399999999985,0.0,1.0,-0.002808487345472546,56.171961236309336,5077.3835761499995,-2.2785156283018622e+29,0.01057095812610336,0.016093071190897635,8.105874543644209,0.37866049860935624,4.291646199800864,13.0,0.0,0.0,13.0,0.0,80.98003982741454,0.01937702928485892,0.4827921357269287,-0.0001913742895307156,1.92,3.091,3.018,1.369,2.335,0.7
71.06,9.62,19.32,0,0,0,0,0,0,0,0,0,0,0,0,2.220446049250313e-16,13.059856681759392,0.02399400000000018,0.0,1.0,-0.0030379437922011974,56.21322553173029,4535.2830359,-6.161682034629554e+28,0.011128951878283206,0.017853255385740778,8.119236489836391,0.4200765973115479,4.293116013882003,13.0,0.0,0.0,13.0,0.0,80.9118939018344,0.020426410588122328,0.535597661572223,-0.00021234652332934728,1.69,3.166,2.998,1.479,2.381,0.803
61.21,9.67,29.12,0,0,0,0,0,0,0,0,0,0,0,0,1.1102230246251565e-16,12.688346645202552,0.023993999999999852,0.0,1.0,-0.0033125093337485153,56.266315542466145,3988.15644565,-2.6874268449202673e+29,0.011780518709263976,0.020028589118606967,8.13642776523702,0.4712609204378112,4.2950070541760725,13.0,0.0,0.0,13.0,0.0,80.82421839729119,0.02165855012273261,0.6008576735582086,-0.00023828653581467896,1.43,3.062,2.943,1.663,2.439,0.887
51.26,9.72,39.02,0,0,0,0,0,0,0,0,0,0,0,0,0.0,12.276864075747852,0.023993999999999956,0.0,1.0,-0.003647084267206406,56.33724754673664,3435.4453553999997,0.0,0.012553258779231368,0.02277817619958519,8.159396523450312,0.5359570870490635,4.297533617579535,13.0,0.0,0.0,13.0,0.0,80.70707773040341,0.02313095517225872,0.6833452859875553,-0.0002711164187926395,1.47,2.85,2.94,1.667,2.293,0.957
71.08,14.43,14.49,0,0,0,0,0,0,0,0,0,0,0,0,1.1102230246251565e-16,12.131293959451146,0.023993999999999852,0.0,1.0,-0.0037737422886387237,56.366139677815454,4819.86860385,-3.0616234734716993e+29,0.012840209739245337,0.023846731329948037,8.168752192725997,0.5610995607046599,4.298562741199859,13.0,0.0,0.0,13.0,0.0,80.65936381709741,0.023681289798707157,0.7154019398984406,-0.00028389030584065333,2.0,3.322,3.007,1.501,2.548,0.863
61.24,19.34,19.42,0,0,0,0,0,0,0,0,0,0,0,0,0.0,11.30766549201844,0.02399399999999996,0.0,1.0,-0.004581773663849344,56.58619745966742,4559.7157913,0.0,0.014606327937756696,0.031008877620374634,8.240009928021841,0.7296206498911681,4.306401092082403,13.0,0.0,0.0,13.0,0.0,80.29594936708861,0.02712658364611998,0.9302663286112384,-0.00036983927133942517,1.94,3.182,3.0,1.435,2.609,0.982
51.3,24.3,24.4,0,0,0,0,0,0,0,0,0,0,0,0,1.1102230246251565e-16,10.754258223888357,0.02399399999999985,0.0,1.0,-0.005220706368783579,56.83763410714286,4296.9251385,-4.23554019968246e+29,0.015927767150574916,0.037079081632653055,8.321428571428573,0.8724489795918369,4.315357142857144,13.0,0.0,0.0,13.0,0.0,79.88071428571429,0.029817296252524862,1.1123724489795908,-0.00044352818284262505,1.83,2.942,3.015,1.415,2.417,1.075
41.25,29.32,29.43,0,0,0,0,0,0,0,0,0,0,0,0,1.1102230246251565e-16,10.417177414001868,0.02399399999999985,0.0,1.0,-0.005643452069484291,57.12806472155307,4031.5275273999996,-4.578512258074243e+29,0.01675320840577265,0.04128541033177701,8.415473997449343,0.9714214195712242,4.325702139719428,13.0,0.0,0.0,13.0,0.0,79.40108261300837,0.031653197980211226,1.2385623099533094,-0.0004960330750733606,1.77,2.554,3.006,1.412,2.328,1.152
31.1,34.38,34.52,0,0,0,0,0,0,0,0,0,0,0,0,2.220446049250313e-16,10.313586503039968,0.02399400000000018,0.0,1.0,-0.005752390666829882,57.46644386224801,3762.9027441,-1.1667234370486663e+29,0.016913515266143805,0.04239336021127192,8.525045815516188,0.9974908285005162,4.337755039706781,13.0,0.0,0.0,13.0,0.0,78.84226634086744,0.032302455461823205,1.2718008063381567,-0.0005127167400115762,1.65,2.457,3.037,1.425,2.344,1.217
20.84,39.5,39.66,0,0,0,0,0,0,0,0,0,0,0,0,0.0,10.564013284047395,0.023993999999999956,0.0,1.0,-0.005358682630101955,57.86660594133245,3491.6710024999998,0.0,0.0160342880174082,0.038435551760661504,8.654623798475306,0.904365923780271,4.352008617832284,13.0,0.0,0.0,13.0,0.0,78.18141862777594,0.0310176384060256,1.1530665528198443,-0.00046944077563785755,1.51,2.564,3.037,1.528,2.263,1.273
41.27,39.1,19.63,0,0,0,0,0,0,0,0,0,0,0,0,0.0,10.318018293327986,0.02399399999999996,0.0,1.0,-0.005759794809930511,57.34740667537638,4609.0110745,0.0,0.016950730542689762,0.04246901721444501,8.486499937787732,0.9992709932810595,4.33351499315665,13.0,0.0,0.0,13.0,0.0,79.03885031728257,0.032250853051872586,1.2740705164333495,-0.0005123497608985061,1.8,2.922,3.024,1.516,2.364,1.206
36.19,34.29,29.52,0,0,0,0,0,0,0,0,0,0,0,0,1.1102230246251565e-16,10.318006534505377,0.02399399999999985,0.0,1.0,-0.00575980426038874,57.34747171608967,4041.84980655,-4.672908369842496e+29,0.016950737712555407,0.0424691138098281,8.486520998864927,0.9992732661136029,4.333517309875142,13.0,0.0,0.0,13.0,0.0,79.0387429057889,0.03225093355706235,1.2740734142948422,-0.0005123515987655661,1.75,2.573,3.003,1.41,2.327,1.199
31.1,29.46,39.44,0,0,0,0,0,0,0,0,0,0,0,0,0.0,10.318040782095734,0.02399399999999996,0.0,1.0,-0.00575977671774194,57.34728244220608,3472.9514247,0.0,0.016950716763912712,0.042468832290083386,8.48645970937913,0.9992666421196095,4.333510568031704,13.0,0.0,0.0,13.0,0.0,79.03905548216645,0.032250699121608516,1.2740649687025007,-0.0005123462454565547,1.58,2.625,3.01,1.367,2.358,1.191
25.97,24.61,49.42,0,0,0,0,0,0,0,0,0,0,0,0,0.0,10.317987042624862,0.023993999999999956,0.0,1.0,-0.005759819911405778,57.34757965500198,2900.6405789499995,0.0,0.016950749544881193,0.04246927378275975,8.486555950968762,0.9992770301825827,4.333521154606564,13.0,0.0,0.0,13.0,0.0,79.0385646500593,0.03225106703420716,1.2740782134827915,-0.000512354644872641,1.44,2.608,3.001,1.346,2.286,1.184
20.82,19.73,59.45,0,0,0,0,0,0,0,0,0,0,0,0,1.1102230246251565e-16,10.317984896331218,0.023993999999999852,0.0,1.0,-0.005759821633670686,57.34759154993834,2325.44483735,-4.672922464723319e+29,0.016950750843734874,0.042469291386469335,8.4865598027127,0.9992774443875142,4.333521578298397,13.0,0.0,0.0,13.0,0.0,79.03854500616522,0.03225108173385515,1.274078741594079,-0.0005123549802548005,1.35,2.672,2.988,1.336,2.321,1.176
15.65,14.83,69.52,0,0,0,0,0,0,0,0,0,0,0,0,0.0,10.317991164016458,0.023993999999999956,0.0,1.0,-0.005759816603635554,57.34755681922572,1747.95353185,0.0,0.01695074704853089,0.04246923997320216,8.486548556430446,0.9992762346635805,4.333520341207349,13.0,0.0,0.0,13.0,0.0,79.03860236220473,0.03225103880862315,1.2740771991960638,-0.0005123540008423674,1.17,2.83,2.96,1.375,2.204,1.168
41.23,19.54,39.23,0,0,0,0,0,0,0,0,0,0,0,0,1.1102230246251565e-16,10.75369235773942,0.023993999999999852,0.0,1.0,-0.005221399815017822,56.83797894191213,3454.0439803,-4.236102790104901e+29,0.015929162073721595,0.03708585900611938,8.321540233667928,0.8726084472028094,4.315369425703472,13.0,0.0,0.0,13.0,0.0,79.88014480829357,0.02982023374577354,1.1125757701835808,-0.00044361128299894893,1.64,2.686,2.975,1.54,2.316,1.09
36.18,29.39,34.43,0,0,0,0,0,0,0,0,0,0,0,0,1.1102230246251565e-16,10.356449520715872,0.023993999999999852,0.0,1.0,-0.005718168814363335,57.22920087006253,3752.51870105,-4.6391296830297754e+29,0.016887672314777887,0.04204425898914991,8.448223272838188,0.9892766820976453,4.329304560012201,13.0,0.0,0.0,13.0,0.0,79.23406130852524,0.03201010874645192,1.2613277696744964,-0.0005060650244214301,1.71,2.625,3.024,1.391,2.312,1.172
31.1,39.3,29.6,0,0,0,0,0,0,0,0,0,0,0,0,2.220446049250313e-16,10.337379846038246,0.02399400000000018,0.0,1.0,-0.005706299605386696,57.568949765625,4052.8540635,-1.1573750591760887e+29,0.016800618086467423,0.041923404409865674,8.558238636363638,0.9864330449380163,4.34140625,13.0,0.0,0.0,13.0,0.0,78.67298295454545,0.032192030426991175,1.2577021322959694,-0.0005082042448356916,1.71,2.686,3.028,1.344,2.303,1.241
25.99,49.27,24.74,0,0,0,0,0,0,0,0,0,0,0,0,2.220446049250313e-16,10.564162010289607,0.023994000000000182,0.0,1.0,-0.005358469774488312,57.86672957281424,4355.05006765,-1.0868267881495895e+29,0.016033827307313665,0.03843344683951157,8.654663832048898,0.9043163962238019,4.352013021525379,13.0,0.0,0.0,13.0,0.0,78.18121445655063,0.0310168700553913,1.1530034051853462,-0.0004694166524954347,1.73,2.657,3.064,1.358,2.302,1.301
20.86,59.29,19.85,0,0,0,0,0,0,0,0,0,0,0,0,2.220446049250313e-16,11.012583966225302,0.023994000000000182,0.0,1.0,-0.004766672201912422,58.129455165938865,4659.07583155,-9.667959804552796e+28,0.014753912805516434,0.032729368242405736,8.739737991266376,0.7701027821742529,4.361371179039301,13.0,0.0,0.0,13.0,0.0,77.74733624454149,0.028782532805881944,0.9818810472721713,-0.00040282233539315135,1.73,2.617,3.064,1.265,2.242,1.353
15.69,69.38,14.93,0,0,0,0,0,0,0,0,0,0,0,0,1.1102230246251565e-16,11.731374455673032,0.023993999999999852,0.0,1.0,-0.0039745432930350984,58.363619596802636,4964.9931191,-3.2245326022713766e+29,0.013007959101690116,0.025571328704347068,8.815563653461856,0.6016783224552253,4.369712001880804,13.0,0.0,0.0,13.0,0.0,77.36062536734454,0.025568331652669203,0.7671398611304114,-0.0003171386317980217,1.76,2.733,3.088,1.258,2.252,1.4

File: data/FeNiCo_comp_prop_imp_v2.csv (part 2 of 4)
Fe,Co,Ni,V,Mo,Cr,Cu,Mn,C,W,Ta,Nb,Al,Ti,Si,Ms,logHc,logTc,logER,logElong,logHV,logCost
34,0,66,0,0,0,0,0,0,0,0,0,0,0,0,1.36,0.854913022,2.946452265,1.268811904,0.889301703,2.130269424,0.976349979
33,0,67,0,0,0,0,0,0,0,0,0,0,0,0,1.34,0.854913022,2.946452265,1.256477206,0.889301703,2.125903968,0.982271233
32,0,68,0,0,0,0,0,0,0,0,0,0,0,0,1.32,0.804139432,2.946452265,1.25139485,0.889301703,2.122215878,0.98811284
31,0,69,0,0,0,0,0,0,0,0,0,0,0,0,1.29,0.804139432,2.945960704,1.240049772,0.889301703,2.119189882,0.993876915
30,0,70,0,0,0,0,0,0,0,0,0,0,0,0,1.27,0.745855195,2.944975908,1.231214648,0.889301703,2.116873286,1
29,0,71,0,0,0,0,0,0,0,0,0,0,0,0,1.25,0.745855195,2.943988875,1.215373153,0.889301703,2.115277591,1.005609445
28,0,72,0,0,0,0,0,0,0,0,0,0,0,0,1.23,0.678518379,2.942999593,1.200850498,0.889301703,2.114410802,1.011147361
27,0,73,0,0,0,0,0,0,0,0,0,0,0,0,1.2,0.678518379,2.941511433,1.190331698,0.889301703,2.114277297,1.016615548
26,0,74,0,0,0,0,0,0,0,0,0,0,0,0,1.18,0.678518379,2.939519253,1.176091259,0.889301703,2.114911084,1.02201574
25,0,75,0,0,0,0,0,0,0,0,0,0,0,0,1.16,0.678518379,2.937016107,1.159567193,1.903089987,2.116275588,1.027757205
24,0,76,0,0,0,0,0,0,0,0,0,0,0,0,1.14,0.599883072,2.934498451,1.165541077,1.903089987,2.118397012,1.033021445
23,0,77,0,0,0,0,0,0,0,0,0,0,0,0,1.12,0.599883072,2.931966115,1.174350597,1.903089987,2.121264305,1.038222638
22,0,78,0,0,0,0,0,0,0,0,0,0,0,0,1.09,0.599883072,2.92890769,1.181557774,1.903089987,2.103803721,1.043362278
21,0,79,0,0,0,0,0,0,0,0,0,0,0,0,1.07,0.678518379,2.925312091,1.185258765,1.544068044,2.12927086,1.048441804
20,0,80,0,0,0,0,0,0,0,0,0,0,0,0,1.05,0.678518379,2.921686475,1.172602931,1.544068044,2.134368385,1.053462605
19,0,81,0,0,0,0,0,0,0,0,0,0,0,0,1.03,0.745855195,2.918030337,1.170555059,1.544068044,2.140225125,1.058426024
18,0,82,0,0,0,0,0,0,0,0,0,0,0,0,1.01,0.804139432,2.913813852,1.164947373,1.544068044,2.146778989,1.063333359
17,0,83,0,0,0,0,0,0,0,0,0,0,0,0,0.98,0.854913022,2.909020854,1.163459552,1.544068044,2.15402815,1.068185862
16,0,84,0,0,0,0,0,0,0,0,0,0,0,0,0.96,0.942008053,2.904174368,1.159867847,1.544068044,2.161996525,1.072984745
15,0,85,0,0,0,0,0,0,0,0,0,0,0,0,0.94,0.980003372,2.898725182,1.164352856,1.544068044,2.170613703,1.07773118
14,0,86,0,0,0,0,0,0,0,0,0,0,0,0,0.91,1.077004327,2.893206753,1.159266331,1.544068044,2.179867631,1.082426301
13,0,87,0,0,0,0,0,0,0,0,0,0,0,0,0.89,1.155943018,2.8876173,1.158060794,1.84509804,2.189770956,1.087071206
12,0,88,0,0,0,0,0,0,0,0,0,0,0,0,0.87,1.243286146,2.881384657,1.155336037,1.84509804,2.200303183,1.091666958
11,0,89,0,0,0,0,0,0,0,0,0,0,0,0,0.85,1.315760491,2.875061263,1.149219113,1.84509804,2.211387553,1.096214585
10,0,90,0,0,0,0,0,0,0,0,0,0,0,0,0.82,1.392169149,2.868056362,1.123198075,1.84509804,2.223028427,1.100715087
9,0,91,0,0,0,0,0,0,0,0,0,0,0,0,0.8,1.457124626,2.860936621,1.133219457,1.84509804,2.235225345,1.105169428
8,0,92,0,0,0,0,0,0,0,0,0,0,0,0,0.78,1.513617074,2.85308953,1.121559844,1.84509804,2.247899651,1.109578547
7,0,93,0,0,0,0,0,0,0,0,0,0,0,0,0.76,1.554004321,2.84509804,1.101747074,1.84509804,2.261048643,1.113943352
6,0,94,0,0,0,0,0,0,0,0,0,0,0,0,0.74,1.599773939,2.836324116,1.100370545,1.84509804,2.274619619,1.118264726
5,0,95,0,0,0,0,0,0,0,0,0,0,0,0,0.71,1.641176547,2.827369273,1.075546961,1.84509804,2.28860689,1.122543524
4,0,96,0,0,0,0,0,0,0,0,0,0,0,0,0.69,1.671635597,2.818225894,1.048830087,1.84509804,2.302979937,1.126780577
3,0,97,0,0,0,0,0,0,0,0,0,0,0,0,0.67,1.700097705,2.808210973,1.024485668,1.84509804,2.31768734,1.130655349
2,0,98,0,0,0,0,0,0,0,0,0,0,0,0,0.64,1.733277534,2.797959644,1.016197354,1.84509804,2.332680789,1.13481437
1,0,99,0,0,0,0,0,0,0,0,0,0,0,0,0.62,1.752048448,2.787460475,0.986323777,1.84509804,2.34795417,1.13893394
0,0,100,0,0,0,0,0,0,0,0,0,0,0,0,0.6,1.770041554,2.775974331,0.946943271,1.84509804,2,1.1430148
0,0,100,0,0,0,0,0,0,0,0,0,0,0,0,0.65,1.599773939,2.802089258,0.903089987,1.84509804,2.363461549,1.1430148
0,5,95,0,0,0,0,0,0,0,0,0,0,0,0,0.71,1.678973376,2.836324116,1.041392685,0.982271233,2.414388327,1.171726454
0,10,90,0,0,0,0,0,0,0,0,0,0,0,0,0.79,1.745855195,2.868056362,1.095169351,0.982271233,2.461078135,1.198657087
0,15,85,0,0,0,0,0,0,0,0,0,0,0,0,0.85,1.803866634,2.898176483,1.123851641,0.982271233,2.501771086,1.223755454
0,20,80,0,0,0,0,0,0,0,0,0,0,0,0,0.91,1.900803935,2.925827575,1.1430148,0.982271233,2.535370083,1.247727833
0,25,75,0,0,0,0,0,0,0,0,0,0,0,0,0.98,1.979957893,2.950851459,1.149527014,0.982271233,2.56156645,1.270445908
0,30,70,0,0,0,0,0,0,0,0,0,0,0,0,1.04,2.076895194,2.974050903,1.15136985,0.982271233,2.580731153,1.292034436
0,35,65,0,0,0,0,0,0,0,0,0,0,0,0,1.11,2.156064312,2.995196292,1.150142162,0.982271233,2.593784333,1.312388949
0,40,60,0,0,0,0,0,0,0,0,0,0,0,0,1.16,2.223002439,3.014520539,1.147057671,0.982271233,2.601962264,1.332034277
0,45,55,0,0,0,0,0,0,0,0,0,0,0,0,1.21,2.281010629,3.031812271,1.14332713,0.982271233,2.606499598,1.350635608
0,50,50,0,0,0,0,0,0,0,0,0,0,0,0,1.28,2.34795417,3.047274867,1.138302698,1.72427587,2.608322745,1.368658712
0,55,45,0,0,0,0,0,0,0,0,0,0,0,0,1.35,2.41931126,3.061075324,1.13225969,1.72427587,2.607851605,1.385784959
0,60,40,0,0,0,0,0,0,0,0,0,0,0,0,1.41,2.468996809,3.07371835,1.123198075,1.72427587,2.604798253,1.402433346
0,65,35,0,0,0,0,0,0,0,0,0,0,0,0,1.45,2.524045429,3.084933575,1.111598525,1.72427587,2.598166512,1.418301291
0,70,30,0,0,0,0,0,0,0,0,0,0,0,0,1.51,2.572883214,3.09482038,1.090963077,1.72427587,2.586384737,1.433769834
0,75,25,0,0,0,0,0,0,0,0,0,0,0,0,1.55,2.616790486,3.103803721,1.06595298,1.72427587,2.567543916,1.448551739
0,80,20,0,0,0,0,0,0,0,0,0,0,0,0,1.61,2.656663471,3.112269768,1.08350262,1.72427587,2.539678171,1.462847036
0,85,15,0,0,0,0,0,0,0,0,0,0,0,0,1.66,2.700132357,3.120244796,1.120244796,1.72427587,2.501223633,1.476686743
0,90,10,0,0,0,0,0,0,0,0,0,0,0,0,1.71,2.733301612,3.127428778,1.123524981,1.72427587,2.451295083,1.490239485
0,95,5,0,0,0,0,0,0,0,0,0,0,0,0,1.75,2.77001943,3.13481437,1.112605002,1.72427587,2.389998423,1.503245771
0,97,3,0,0,0,0,0,0,0,0,0,0,0,0,1.78,2.798415828,3.137986733,1.104145551,1.556302501,2.362520172,1.508395033
0,100,0,0,0,0,0,0,0,0,0,0,0,0,0,1.8,2.83021002,3.143951116,1.079543007,0.84509804,2.318543299,1.515873844
49.5,48.5,0,2,0,0,0,0,0,0,0,0,0,0,0,2.25,2.133794301,3.097951071,1.544068044,0.301029996,1.929418926,1.365300749
62.5,0,37.5,0,0,0,0,0,0,0,0,0,0,0,0,1.55,1.377852419,2.718501689,1.875061263,1.361727836,2.049218023,0.751279104
52.5,0,47.5,0,0,0,0,0,0,0,0,0,0,0,0,1.6,1.104828404,2.85308953,1.653212514,1.255272505,2.06069784,0.844477176
52.5,0,47.5,0,0,0,0,0,0,0,0,0,0,0,0,1.4,1.377852419,2.85308953,1.698970004,0.806179974,2.291657396,0.844477176
52.5,0,47.5,0,0,0,0,0,0,0,0,0,0,0,0,1.27,1.201943063,2.85308953,1.696705781,0.806179974,2.291657396,0.844477176
19,0,77,0,4,0,0,0,0,0,0,0,0,0,0,0.8,0.378397901,2.828015064,1.740362689,1.204119983,2.08278537,1.120244796
72.4,27,0,0,0,0.6,0,0,0,0,0,0,0,0,0,2.42,1.855034317,3.078456818,1.633468456,0.84509804,2.29473069,0.980911938
72.4,27,0,0,0,0.6,0,0,0,0,0,0,0,0,0,2.17,1.855034317,3.078456818,1.633468456,0.903089987,2.354262145,0.980911938
72.4,27,0,0,0,0.6,0,0,0,0,0,0,0,0,0,2.17,1.855034317,3.078456818,1.633468456,0,2.557507202,0.980911938
49,49,0,2,0,0,0,0,0,0,0,0,0,0,0,2.43,2.10489663,3.094471129,1.278753601,1.176091259,2.193958978,1.368286885
49,49,0,2,0,0,0,0,0,0,0,0,0,0,0,2.26,2.634950605,3.094471129,1.278753601,1.146128036,2.30272045,1.368286885
49,49,0,2,0,0,0,0,0,0,0,0,0,0,0,2.26,2.634950605,3.094471129,1.278753601,0.77815125,2.505149978,1.368286885
55,0,45,0,0,0,0,0,0,0,0,0,0,0,0,1.58,0.599883072,2.872156273,1.698970004,1.544068044,2.097881745,0.822821645
51,0,49,0,0,0,0,0,0,0,0,0,0,0,0,1.55,0.378397901,2.898176483,1.672097858,0.806179974,2.27600199,0.85672889
51,0,49,0,0,0,0,0,0,0,0,0,0,0,0,1.55,0.900913068,2.898176483,1.672097858,0.806179974,2.27600199,0.85672889
51,0,49,0,0,0,0,0,0,0,0,0,0,0,0,1.55,0.599883072,2.898176483,1.672097858,0.806179974,2.27600199,0.85672889
52,0,45,0,3,0,0,0,0,0,0,0,0,0,0,1.45,0.678518379,2.930949031,1.812913357,1.204119983,2.331366552,0.928395852
21.5,0,78.5,0,0,0,0,0,0,0,0,0,0,0,0,1.05,0.012837225,2.930949031,1.204119983,1.544068044,2.111363344,1.045714059
17,0,79,0,4,0,0,0,0,0,0,0,0,0,0,0.79,-0.494850022,2.862131379,1.770852012,1.568201724,2.101472117,1.128399269
16,0,80,0,4,0,0,0,0,0,0,0,0,0,0,0.82,-0.346787486,2.923761961,1.707485012,1.568201724,2.18920949,1.132579848
15,0,80,0,5,0,0,0,0,0,0,0,0,0,0,0.8,-0.301029996,2.923761961,1.634174872,1.568201724,2.18920949,1.149527014
16,0,77,0,0,2,5,0,0,0,0,0,0,0,0,0.77,-0.397940009,2.831229694,1.748188027,1.431363764,2.097881745,1.05422991
41.7,15,38,0,0,0,0,0,0,0,0,3,0.9,1.4,0,1.74,1.870462432,2.904715545,1.493318608,1.146128036,2.567555671,1.15075644
42.62,13,38,0,0,0,0,0,0,0,0,4.7,0.03,1.5,0.15,1.73,1.453012391,2.904715545,1.514282048,1.146128036,2.567555671,1.184407485
42.36,13,38,0,0,0,0,0,0.01,0,0,4.7,0.03,1.5,0.4,1.73,1.363235804,2.904715545,1.508664363,1.176091259,2.555880065,1.184975191
57.9,0,41.6,0,0,0,0,0.5,0,0,0,0,0,0,0,1.77,1.253095586,2.818885415,1.712649702,0.860936621,2.167317335,0.792391689
42.54,14,38,0,0,0,0,0.09,0,0,0,2.9,0.9,1.4,0.17,1.74,0.680335513,2.904715545,1.494293769,1.146128036,2.575187845,1.137986733
41.97,14,37.6,0,0,0,0.1,0.05,0,0,0,4.7,1.5,0,0.08,1.72,0.741151599,2.904715545,1.494015375,1.176091259,2.608526034,1.190611798
0,0,100,0,0,0,0,0,0,0,0,0,0,0,0,0.45,3.68612035,2.797959644,0.945468585,1.84509804,2.363461549,1.1430148
0,15,85,0,0,0,0,0,0,0,0,0,0,0,0,0.64,3.524038932,2.898176483,1.099680641,0.982271233,2.501771086,1.223755454
0,28,72,0,0,0,0,0,0,0,0,0,0,0,0,0.77,3.457092792,2.965201701,1.146438135,0.982271233,2.573857515,1.283527365
0,40,60,0,0,0,0,0,0,0,0,0,0,0,0,0.89,3.457092792,3.014520539,1.078819183,0.982271233,2.601962264,1.332034277
0,58,42,0,0,0,0,0,0,0,0,0,0,0,0,1.05,3.554003108,3.068927612,0.890421019,1.72427587,2.606370615,1.395850376
0,64,36,0,0,0,0,0,0,0,0,0,0,0,0,1.18,3.792884544,3.08278537,0.879669206,1.72427587,2.599850335,1.415140352
0,80,20,0,0,0,0,0,0,0,0,0,0,0,0,1.26,3.930173941,3.112269768,1.019946682,1.72427587,2.539678171,1.462847036
0,1.7,98.3,0,0,0,0,0,0,0,0,0,0,0,0,0.62,1.880927865,2.813580989,1.020361283,0.982271233,2.653829738,1.152899596
0,3,97,0,0,0,0,0,0,0,0,0,0,0,0,0.64,1.783832143,2.822821645,0.939519253,0.982271233,2.394399142,1.160468531
0,10,90,0,0,0,0,0,0,0,0,0,0,0,0,0.77,2.117867627,2.868056362,1,0.982271233,2.461078135,1.198657087
0,18,82,0,0,0,0,0,0,0,0,0,0,0,0,0.85,2.243583676,2.914871818,0.991226076,0.982271233,2.522822283,1.238297068
0,24,76,0,0,0,0,0,0,0,0,0,0,0,0,0.96,1.856547645,2.945960704,1.017033339,0.982271233,2.556917316,1.26599637
0,44,56,0,0,0,0,0,0,0,0,0,0,0,0,1.18,2.427615924,3.028571253,0.934498451,0.982271233,2.605832776,1.347134783
0,59,41,0,0,0,0,0,0,0,0,0,0,0,0,1.22,3.003391591,3.07114529,0.77815125,1.72427587,2.605649759,1.399154334
0,69,31,0,0,0,0,0,0,0,0,0,0,0,0,1.5,2.840350787,3.093071306,0.740362689,1.72427587,2.589245675,1.430719888
0,87,13,0,0,0,0,0,0,0,0,0,0,0,0,1.68,2.856118396,3.123198075,0.72427587,1.72427587,2.482644947,1.482158695
0,95,5,0,0,0,0,0,0,0,0,0,0,0,0,1.75,2.883581949,3.13481437,0.77815125,1.72427587,2.389998423,1.503245771
0,2,98,0,0,0,0,0,0,0,0,0,0,0,0,0.63,1.855094951,2.815577748,1.139879086,0.982271233,2.38421,1.154728207
0,3,97,0,0,0,0,0,0,0,0,0,0,0,0,0.64,1.783832143,2.822821645,1.230448921,0.982271233,2.394399142,1.160468531
0,6,94,0,0,0,0,0,0,0,0,0,0,0,0,0.72,1.767452718,2.84260924,1.274157849,0.982271233,2.424129951,1.177247836
0,10,90,0,0,0,0,0,0,0,0,0,0,0,0,0.77,2.117867627,2.868056362,1.311753861,0.982271233,2.461078135,1.198657087
0,13,87,0,0,0,0,0,0,0,0,0,0,0,0,0.76,2.404063615,2.886490725,1.301029996,0.982271233,2.486288761,1.214048679
0,15,85,0,0,0,0,0,0,0,0,0,0,0,0,0.74,2.661026649,2.898176483,1.33243846,0.982271233,2.501771086,1.223755454
0,25,75,0,0,0,0,0,0,0,0,0,0,0,0,0.98,1.849849196,2.950851459,1.290034611,0.982271233,2.56156645,1.270445908
0,30,70,0,0,0,0,0,0,0,0,0,0,0,0,1.03,2.095831625,2.974050903,1.344392274,0.982271233,2.580731153,1.292034436
0,44,56,0,0,0,0,0,0,0,0,0,0,0,0,1.18,2.427615924,3.028571253,1.225309282,0.982271233,2.605832776,1.347134783
0,47,53,0,0,0,0,0,0,0,0,0,0,0,0,1.23,2.4407517,3.038222638,1.240549248,1.72427587,2.607519358,1.357934847
0,59,41,0,0,0,0,0,0,0,0,0,0,0,0,1.22,3.003391591,3.07114529,1.23299611,1.72427587,2.605649759,1.399154334
0,69,31,0,0,0,0,0,0,0,0,0,0,0,0,1.5,2.840350787,3.093071306,1.212187604,1.72427587,2.589245675,1.430719888
0,81,19,0,0,0,0,0,0,0,0,0,0,0,0,1.53,3.061757735,3.113943352,1.178976947,1.72427587,2.532881719,1.465680212
0,88,12,0,0,0,0,0,0,0,0,0,0,0,0,1.69,2.859042177,3.124504225,1.136720567,1.72427587,2.472668704,1.484869033
0,92,8,0,0,0,0,0,0,0,0,0,0,0,0,1.72,2.870848508,3.130655349,1.152288344,1.72427587,2.428102383,1.495405563
0,95,5,0,0,0,0,0,0,0,0,0,0,0,0,1.75,2.883581949,3.13481437,1.149219113,1.72427587,2.389998423,1.503245771
0,96,4,0,0,0,0,0,0,0,0,0,0,0,0,1.74,2.891353443,3.136403448,1.093421685,1.72427587,2.376449205,1.505828034
0,0,100,0,0,0,0,0,0,0,0,0,0,0,0,0.6,2.201205883,2.797959644,0.949390007,1.84509804,2.342422681,1.1430148
0,20,80,0,0,0,0,0,0,0,0,0,0,0,0,0.9,1.913919765,3.112269768,1.301029996,0.982271233,2.451786436,1.247727833
0,40,60,0,0,0,0,0,0,0,0,0,0,0,0,1.01,2.825237818,3.07371835,1.225309282,0.982271233,2.62324929,1.332034277
0,50,50,0,0,0,0,0,0,0,0,0,0,0,0,1.28,2.572720618,3.047274867,1.240549248,1.72427587,2.680335513,1.368658712
0,70,30,0,0,0,0,0,0,0,0,0,0,0,0,1.51,2.761055368,3.09482038,1.212187604,1.72427587,2.57054294,1.433769834
0,85,15,0,0,0,0,0,0,0,0,0,0,0,0,1.66,2.854397143,3.120244796,1.161368002,1.72427587,2.526339277,1.476686743
0,0,100,0,0,0,0,0,0,0,0,0,0,0,0,0.6,2.201205883,2.797959644,0.949390007,1.84509804,2.403120521,1.1430148
0,7,93,0,0,0,0,0,0,0,0,0,0,0,0,0.73,1.860577551,2.849419414,0.973127854,0.982271233,2.498310554,1.182699903
0,27,73,0,0,0,0,0,0,0,0,0,0,0,0,0.84,1.985291719,2.960470778,1.290034611,0.982271233,2.549003262,1.279210513
0,49,51,0,0,0,0,0,0,0,0,0,0,0,0,1.26,2.540854816,3.044147621,1.240549248,1.72427587,2.664641976,1.365113432
0,66,34,0,0,0,0,0,0,0,0,0,0,0,0,1.47,2.957655167,3.087071206,1.212187604,1.72427587,2.575187845,1.42143939
0,81,19,0,0,0,0,0,0,0,0,0,0,0,0,1.53,3.061757735,3.113943352,1.178976947,1.72427587,2.511883361,1.465680212
0,10,90,0,0,0,0,0,0,0,0,0,0,0,0,0.77,2.117867627,2.868056362,1.071882007,0.982271233,2.461078135,1.198657087
0,20,80,0,0,0,0,0,0,0,0,0,0,0,0,0.9,1.913919765,2.925827575,1.079181246,0.982271233,2.535370083,1.247727833
0,30,70,0,0,0,0,0,0,0,0,0,0,0,0,1.03,2.095831625,2.974050903,1.056904851,0.982271233,2.580731153,1.292034436
0,20,80,0,0,0,0,0,0,0,0,0,0,0,0,0.9,1.913919765,2.939519253,1.053078443,0.982271233,2.535370083,1.247727833
25,0,75,0,0,0,0,0,0,0,0,0,0,0,0,1.26,0.948412966,2.941014244,1.122870923,1.903089987,2.116275588,1.027757205
3.4,0,92.4,0,0,0,4.2,0,0,0,0,0,0,0,0,0.64,1.463892989,2.818812916,1.158362492,1.84509804,2.345079526,1.117602692
0,0,98.9,0,0,1.1,0,0,0,0,0,0,0,0,0,0.59,1.766338475,2.776701184,1.239549721,1.84509804,2.390263727,1.14176323
0,0,93,0,0,7,0,0,0,0,0,0,0,0,0,0.31,1.427648371,2.509202522,1.810837151,1.84509804,2.41689003,1.134177108
0,0,98.3,0,0,0,0,0,0,0,0,0,0,0,1.7,0.59,1.881612872,2.780317312,1.15715444,0.477121255,2.373757685,1.139879086
0,0,96,0,0,0,0,0,0,0,0,0,0,0,4,0.5,1.777426822,2.698100546,1.126780577,0.477121255,2.406182379,1.135450699
0,0,94,0,0,0,0,0,0,0,0,0,0,0,6,0.41,1.770852012,2.62838893,1.323458367,0.477121255,2.423016375,1.131618664
0,0,90,0,0,0,0,0,0,0,0,0,0,0,10,0.21,1.745855195,2.436162647,1.559906625,0.477121255,2.418218403,1.123198075
0,0,98,0,0,0,0,0,0,0,0,0,2,0,0,0.57,1.91360195,2.750508395,1.118595365,1.84509804,2.418616124,1.139564266
0,0,95.7,0,0,0,0,0,0,0,0,0,4.3,0,0,0.51,1.813514272,2.701567985,1.461948495,1.84509804,2.42375362,1.135132651
0,0,91.7,0,0,0,0,0,0,0,0,0,8.3,0,0,0.39,1.783403281,2.599883072,1.44294987,1.84509804,2.42375362,1.127752516
0,0,99.6,0,0.4,0,0,0,0,0,0,0,0,0,0,0.62,2.10710817,2.790988475,1.191171456,1.84509804,2.345608951,1.148294097
0,0,97,0,3,0,0,0,0,0,0,0,0,0,0,0.47,1.812445403,2.665580991,1.452093249,1.568201724,2.157396319,1.180699201
0,0,95,0,5,0,0,0,0,0,0,0,0,0,0,0.36,1.123524981,2.559906625,1.645127399,1.568201724,2.187182178,1.203576775
0,0,93.3,0,6.7,0,0,0,0,0,0,0,0,0,0,0.27,1.101059355,2.348304863,1.777136713,1.568201724,2.334453751,1.221414238
92.3,0,0,0,0,0,0,0,0,0,0,0,0,0,7.7,2.19,1.330616667,3.014100322,1.276921132,0.477121255,2.372249014,-0.318758763
93.6,0,0,0,0,6.4,0,0,0,0,0,0,0,0,0,1.98,2.091631791,3.050379756,1.618884485,1.602059991,2.342165976,-0.017728767
0,0,98.7,1.3,0,0,0,0,0,0,0,0,0,0,0,0.57,1.99839013,2.758154622,1.279438788,0.579783597,2.596212107,1.253822439
0,0,96.6,3.4,0,0,0,0,0,0,0,0,0,0,0,0.42,1.973820324,2.674861141,1.415474168,0.579783597,2.808487807,1.388988785
0,0,93,7,0,0,0,0,0,0,0,0,0,0,0,0.21,2.019033164,2.436162647,1.60948769,0.579783597,2.665843552,1.553883027
0,0,97.7,0,0,0,0,2.3,0,0,0,0,0,0,0,0.68,1.834547858,2.787460475,1.1775365,1.84509804,2.42375362,1.13481437
0,0,93.6,0,0,0,0,6.4,0,0,0,0,0,0,0,0.76,1.744214725,2.758154622,1.295127085,1.84509804,2.42375362,1.119585775
0,0,100,0,0,0,0,0,0,0,0,0,0,0,0,0.64,2.201205883,2.797959644,1.088844563,1.84509804,2.363461549,1.1430148
0,10,90,0,0,0,0,0,0,0,0,0,0,0,0,0.77,2.117867627,2.880813592,1.214313897,0.982271233,2.461078135,1.198657087
0,19,81,0,0,0,0,0,0,0,0,0,0,0,0,0.88,2.081239261,2.936513742,1.226599905,0.982271233,2.529237805,1.243038049
0,25,75,0,0,0,0,0,0,0,0,0,0,0,0,0.98,1.849849196,2.95616843,1.238046103,0.982271233,2.56156645,1.270445908
0,30,70,0,0,0,0,0,0,0,0,0,0,0,0,1.01,2.095831625,2.977723605,1.140193679,0.982271233,2.580731153,1.292034436
0,31,69,0,0,0,0,0,0,0,0,0,0,0,0,1.04,2.120080134,2.976349979,1.146128036,0.982271233,2.58379934,1.296226287
0,40,60,0,0,0,0,0,0,0,0,0,0,0,0,1.14,2.825237818,3.017867719,1.215373153,0.982271233,2.601962264,1.332034277
0,48,52,0,0,0,0,0,0,0,0,0,0,0,0,1.24,2.491305652,3.04453976,1.245759356,1.72427587,2.607873031,1.361538971
0,50,50,0,0,0,0,0,0,0,0,0,0,0,0,1.26,2.572720618,3.049992857,1.249198357,1.72427587,2.608322745,1.368658712
0,60,40,0,0,0,0,0,0,0,0,0,0,0,0,1.39,2.685831275,3.077004327,1.243534102,1.72427587,2.604798253,1.402433346
0,66,34,0,0,0,0,0,0,0,0,0,0,0,0,1.47,2.957655167,3.092720645,1.240549248,1.72427587,2.596278129,1.42143939
0,70,30,0,0,0,0,0,0,0,0,0,0,0,0,1.51,2.761055368,3.097604329,1.232742063,1.72427587,2.586384737,1.433769834
0,72,28,0,0,0,0,0,0,0,0,0,0,0,0,1.52,2.78335322,3.100715087,1.226599905,1.72427587,2.579806454,1.43964843
0,80,20,0,0,0,0,0,0,0,0,0,0,0,0,1.6,3.105772385,3.113609151,1.190611798,1.72427587,2.539678171,1.462847036
0,85,15,0,0,0,0,0,0,0,0,0,0,0,0,1.65,2.854397143,3.120902818,1.171433901,1.72427587,2.501223633,1.476686743
0,90,10,0,0,0,0,0,0,0,0,0,0,0,0,1.69,2.86303125,3.126131407,1.14082218,1.72427587,2.451295083,1.490239485
0,95,5,0,0,0,0,0,0,0,0,0,0,0,0,1.75,2.883581949,3.13225969,1.124504225,1.72427587,2.389998423,1.503245771
0,100,0,0,0,0,0,0,0,0,0,0,0,0,0,1.73,3.200626182,3.139879086,0.953276337,0.84509804,2.318543299,1.515873844
68.6,29.4,0,2,0,0,0,0,0,0,0,0,0,0,0,2.35,3.26245109,3.0923697,1.419790586,0.544068044,2.54595004,1.230193379
68.6,29.4,0,2,0,0,0,0,0,0,0,0,0,0,0,2.34,2.880813592,3.0923697,1.419790586,1.053078443,2.207822799,1.230193379
58.8,39.2,0,2,0,0,0,0,0,0,0,0,0,0,0,2.31,3.361727836,3.096214585,1.471731651,0.698970004,2.587823171,1.304921162
58.8,39.2,0,2,0,0,0,0,0,0,0,0,0,0,0,2.31,3.113943352,3.096214585,1.471731651,0.602059991,2.517697225,1.304921162
39.2,58.8,0,2,0,0,0,0,0,0,0,0,0,0,0,2.15,3.322219295,3.096214585,1.381295623,0.602059991,2.66395521,1.422753941
39.2,58.8,0,2,0,0,0,0,0,0,0,0,0,0,0,2.21,3.255272505,3.096214585,1.382017043,0.929418926,2.549395667,1.422753941
29.4,68.6,0,2,0,0,0,0,0,0,0,0,0,0,0,2.04,3.230448921,3.0923697,1.378761175,0,2.629144456,1.470851325
29.4,68.6,0,2,0,0,0,0,0,0,0,0,0,0,0,1.94,3.301029996,3.0923697,1.379668034,0.579783597,2.357496522,1.470851325
30,70,0,0,0,0,0,0,0,0,0,0,0,0,0,2.14,3,3.070407322,1.11058971,0.602059991,2.472112573,1.370142847
30,70,0,0,0,0,0,0,0,0,0,0,0,0,0,2.12,2.69019608,3.070407322,1.110252917,1.176091259,2.215320251,1.370142847
49.75,49.75,0,0,0,0,0,0,0.5,0,0,0,0,0,0,2.33,2.748188027,3.091666958,0.85672889,-0.301029996,1.964872209,1.231214648
49.75,49.75,0,0,0,0,0,0,0.5,0,0,0,0,0,0,2.34,2.681241237,3.091666958,0.85672889,0.740362689,1.990693961,1.231214648
49.75,49.75,0,0,0,0,0,0,0.5,0,0,0,0,0,0,2.37,3,3.091666958,0.85672889,0.477121255,1.809492377,1.231214648
49.75,49.75,0,0,0,0,0,0,0.5,0,0,0,0,0,0,2.36,3,3.091666958,0.85672889,1.176091259,2.392485909,1.231214648
49.75,49.75,0,0,0,0,0,0,0.5,0,0,0,0,0,0,2.37,2.913813852,3.091666958,0.856124444,0.079181246,2.048169799,1.231214648
49,49,0,0,0,0,0,0,2,0,0,0,0,0,0,2.37,3.397940009,3.0923697,0.868056362,0.954242509,2.517697225,1.229937686
49,49,0,0,0,0,0,0,2,0,0,0,0,0,0,2.37,3.176091259,3.0923697,0.868056362,0.954242509,2.584986695,1.229937686
49,49,0,0,0,0,0,0,2,0,0,0,0,0,0,2.36,2.963787827,3.0923697,0.868056362,1.079181246,2.416041067,1.229937686
49,49,0,0,0,0,0,0,2,0,0,0,0,0,0,2.34,3,3.0923697,0.868056362,1.190331698,2.397383756,1.229937686
49,49,0,0,0,0,0,0,2,0,0,0,0,0,0,2.37,2.819543936,3.0923697,0.868056362,0.954242509,2.263896331,1.229937686
49.75,49.75,0,0,0,0.5,0,0,0,0,0,0,0,0,0,2.35,3.447158031,3.091666958,1.015359755,0.77815125,2.597146488,1.230704314
49.75,49.75,0,0,0.5,0,0,0,0,0,0,0,0,0,0,2.33,3.301029996,3.091666958,0.891537458,0.939519253,2.671783574,1.236537261
49.75,49.75,0,0,0,0,0,0,0,0.5,0,0,0,0,0,2.33,3.361727836,3.091666958,0.846337112,0.84509804,2.681756656,1.239049093
49.75,49.75,0,0,0,0,0,0,0,0,0.5,0,0,0,0,2.33,3.322219295,3.091666958,0.846337112,0,2.66395521,1.333245699
49.75,49.75,0,0,0,0,0,0,0,0,0,0.5,0,0,0,2.33,3.342422681,3.091666958,1.065579715,0.763427994,2.629144456,1.243038049
49,49,0,0,0,2,0,0,0,0,0,0,0,0,0,2.29,3.380211242,3.0923697,1.129367596,0.230448921,2.559248104,1.228143608
49,49,0,0,0,0,0,0,0,2,0,0,0,0,0,2.21,3.301029996,3.0923697,0.857935265,0.230448921,2.730911415,1.259354927
49,49,0,0,0,0,0,0,0,0,2,0,0,0,0,2.24,3.447158031,3.0923697,0.857935265,0,2.770940334,1.537315273
49,49,0,0,0,0,0,0,0,0,0,2,0,0,0,2.16,3.51851394,3.0923697,1.068185862,0.748188027,2.701032342,1.275311355
49,49,2,0,0,0,0,0,0,0,0,0,0,0,0,2.34,3.380211242,3.0923697,0.87909588,0.51851394,2.66395521,1.229937686
49,49,0,0,0,0,0,0,0,2,0,0,0,0,0,2.16,3.397940009,3.0923697,0.857935265,0.748188027,2.620490012,1.259354927
49,49,0,0,0,0,0,0,0,2,0,0,0,0,0,2.24,3.342422681,3.0923697,0.857935265,0.949390007,2.796282856,1.259354927
49,49,0,2,0,0,0,0,0,0,0,0,0,0,0,2.22,3.462397998,3.094471129,1.450710878,0.748188027,2.605972678,1.368286885
49,49,0,2,0,0,0,0,0,0,0,0,0,0,0,2.25,3.301029996,3.094471129,1.451632947,0.826074803,2.628858736,1.368286885
49,49,0,2,0,0,0,0,0,0,0,0,0,0,0,2.23,3.301029996,3.094471129,1.452399846,0.643452676,2.575395702,1.368286885
49,49,0,2,0,0,0,0,0,0,0,0,0,0,0,2.27,3.278753601,3.094471129,1.452399846,0.919078092,2.628858736,1.368286885
49,49,0,2,0,0,0,0,0,0,0,0,0,0,0,2.24,3.301029996,3.094471129,1.45331834,0,2.513976286,1.368286885
49,49,0,2,0,0,0,0,0,0,0,0,0,0,0,2.24,2.397940009,3.094471129,1.454082271,0.954242509,2.341117839,1.368286885
49,49,0,2,0,0,0,0,0,0,0,0,0,0,0,2.26,2.634950605,3.094471129,1.455758203,1.06069784,2.446739045,1.368286885
49,49,0,2,0,0,0,0,0,0,0,0,0,0,0,2.26,2.634950605,3.094471129,1.457427693,0.698970004,2.288495152,1.368286885
49,49,0,2,0,0,0,0,0,0,0,0,0,0,0,2.26,2.634950605,3.094471129,1.460446784,0.84509804,2.31825121,1.368286885
49,49,0,2,0,0,0,0,0,0,0,0,0,0,0,2.27,2.73239376,3.094471129,1.461348434,0.77815125,2.236411288,1.368286885
49,49,0,2,0,0,0,0,0,0,0,0,0,0,0,2.26,2.634950605,3.094471129,1.461348434,0.342422681,2.578616291,1.368286885
49,49,0,2,0,0,0,0,0,0,0,0,0,0,0,2.24,2.397940009,3.094471129,1.461348434,0.929418926,2.356962311,1.368286885
49,49,0,2,0,0,0,0,0,0,0,0,0,0,0,2.26,2.634950605,3.094471129,1.463892989,1,2.377397327,1.368286885
49,49,0,2,0,0,0,0,0,0,0,0,0,0,0,2.26,2.634950605,3.094471129,1.46478752,0.698970004,2.31825121,1.368286885
49,49,0,2,0,0,0,0,0,0,0,0,0,0,0,2.26,2.634950605,3.094471129,1.465531557,0.698970004,2.27636988,1.368286885
49,49,0,2,0,0,0,0,0,0,0,0,0,0,0,2.29,2.832508913,3.094471129,1.465977368,0.544068044,2.215320251,1.368286885
49,49,0,2,0,0,0,0,0,0,0,0,0,0,0,2.26,2.634950605,3.094471129,1.466719372,0.447158031,2.594060901,1.368286885
49,49,0,2,0,0,0,0,0,0,0,0,0,0,0,2.24,2.380211242,3.094471129,1.467312063,1,2.397383756,1.368286885
49,49,0,2,0,0,0,0,0,0,0,0,0,0,0,2.25,2.462397998,3.094471129,1.469822016,1.041392685,2.424832653,1.368286885
49,49,0,2,0,0,0,0,0,0,0,0,0,0,0,2.26,2.634950605,3.094471129,1.469822016,0.77815125,2.306939442,1.368286885
49,49,0,2,0,0,0,0,0,0,0,0,0,0,0,2.26,2.634950605,3.094471129,1.471438407,0.698970004,2.26983971,1.368286885
49,49,0,2,0,0,0,0,0,0,0,0,0,0,0,2.3,2.51851394,3.094471129,1.472317546,0.698970004,2.229246562,1.368286885
49,49,0,2,0,0,0,0,0,0,0,0,0,0,0,2.25,2.77815125,3.094471129,1.473632927,0.544068044,2.168968647,1.368286885
49,49,0,2,0,0,0,0,0,0,0,0,0,0,0,2.26,2.634950605,3.094471129,1.475380593,1.079181246,2.31825121,1.368286885
49,49,0,2,0,0,0,0,0,0,0,0,0,0,0,2.26,2.634950605,3.094471129,1.476976466,1.130333768,2.351564415,1.368286885
49,49,0,2,0,0,0,0,0,0,0,0,0,0,0,2.15,3.414973348,3.094471129,1.478710756,0.866287339,2.339272519,1.368286885
49,49,0,2,0,0,0,0,0,0,0,0,0,0,0,2.24,2.568201724,3.094471129,1.47957531,0.866287339,2.339272519,1.368286885
49,49,0,2,0,0,0,0,0,0,0,0,0,0,0,2.27,3.255272505,3.094471129,1.482158695,0.866287339,2.339272519,1.368286885
49,49,0,2,0,0,0,0,0,0,0,0,0,0,0,2.29,2.431363764,3.094471129,1.48301642,0.866287339,2.339272519,1.368286885
49,49,0,2,0,0,0,0,0,0,0,0,0,0,0,2.28,2.462397998,3.094471129,1.485437481,0.866287339,2.339272519,1.368286885
49,49,0,2,0,0,0,0,0,0,0,0,0,0,0,2.31,2.447158031,3.094471129,1.485437481,0.866287339,2.339272519,1.368286885
49,49,0,2,0,0,0,0,0,0,0,0,0,0,0,2.21,3.113943352,3.094471129,1.485437481,0.866287339,2.339272519,1.368286885
49,49,0,2,0,0,0,0,0,0,0,0,0,0,0,2.23,3.230448921,3.094471129,1.487986331,0.866287339,2.339272519,1.368286885
49,49,0,2,0,0,0,0,0,0,0,0,0,0,0,2.12,2.963787827,3.094471129,1.488409689,0.866287339,2.339272519,1.368286885
49,49,0,2,0,0,0,0,0,0,0,0,0,0,0,2.28,3.176091259,3.094471129,1.490941205,0.866287339,2.339272519,1.368286885
49,49,0,2,0,0,0,0,0,0,0,0,0,0,0,2.23,2.77815125,3.094471129,1.491781776,0.866287339,2.339272519,1.368286885
49,49,0,2,0,0,0,0,0,0,0,0,0,0,0,2.22,2.880813592,3.094471129,1.495127881,0.866287339,2.339272519,1.368286885
100,0,0,0,0,0,0,0,0,0,0,0,0,0,0,2.21,1.595496222,3.01745073,1.016197354,1.602059991,2.021023822,-0.37675071
97.15,2.85,0,0,0,0,0,0,0,0,0,0,0,0,0,2.26,2.068853494,3.033021445,1.171141151,1.602059991,2.015108161,0.146128036
95.25,4.75,0,0,0,0,0,0,0,0,0,0,0,0,0,2.28,2.219139002,3.038620162,1.230193379,1.602059991,2.015569306,0.309630167
94.3,5.7,0,0,0,0,0,0,0,0,0,0,0,0,0,2.29,2.286591183,3.043362278,1.253095586,1.602059991,2.017158598,0.374748346
91.1,8.9,0,0,0,0,0,0,0,0,0,0,0,0,0,2.32,2.419377405,3.050766311,1.306853749,1.602059991,2.028896445,0.537819095
90.5,9.5,0,0,0,0,0,0,0,0,0,0,0,0,0,2.32,2.446459497,3.05804623,1.31386722,1.602059991,2.032215703,0.562292864
84.7,15.3,0,0,0,0,0,0,0,0,0,0,0,0,0,2.38,2.560468571,3.080265627,1.344785123,1.602059991,2.080301727,0.748962861
60,40,0,0,0,0,0,0,0,0,0,0,0,0,0,2.35,2.863626165,3.079181246,0.948901761,0.650307523,2.403823749,1.139564266
4.5,0,95.5,0,0,0,0,0,0,0,0,0,0,0,0,0.69,1.648945182,2.834420704,1.218535505,1.84509804,2.295742981,1.124504225
19,0,81,0,0,0,0,0,0,0,0,0,0,0,0,1.03,0.950851459,2.921166051,1.208441356,1.544068044,2.140225125,1.058426024
23,0,77,0,0,0,0,0,0,0,0,0,0,0,0,1.12,0.940516485,2.942504106,1.171141151,1.903089987,2.121264305,1.038222638
50,0,50,0,0,0,0,0,0,0,0,0,0,0,0,1.66,1.188365926,2.895422546,1.071882007,0.806179974,2.26550177,0.865103975
20,0,80,0,0,0,0,0,0,0,0,0,0,0,0,1.12,0.938019097,2.924279286,1.20790353,1.544068044,2.134368385,1.053462605
19.5,0,78,0,0,0,0,2.5,0,0,0,0,0,0,0,1.15,1.153509989,2.920123326,1.198106999,1.903089987,2.42375362,1.044931546
19,0,76,0,0,0,0,5,0,0,0,0,0,0,0,1.15,1.157758886,2.895422546,1.194791758,1.903089987,2.42375362,1.035829825
18.5,0,74,0,0,0,0,7.5,0,0,0,0,0,0,0,1.13,1.159567193,2.876217841,1.199206479,1.903089987,2.42375362,1.026533265
18,0,72,0,0,0,0,10,0,0,0,0,0,0,0,1.07,1.182414652,2.827369273,1.197004728,1.903089987,2.42375362,1.01745073
40,0,60,0,0,0,0,0,0,0,0,0,0,0,0,1.57,1.294686624,2.944482672,1.145507171,0.740362689,2.168998077,0.938019097
39,0,58.5,0,0,0,0,2.5,0,0,0,0,0,0,0,1.49,1.464042205,2.930439595,1.142702246,0.740362689,2.42375362,0.92992956
38,0,57,0,0,0,0,5,0,0,0,0,0,0,0,1.42,1.430236353,2.896526217,1.137037455,0.740362689,2.42375362,0.921166051
37,0,55.5,0,0,0,0,7.5,0,0,0,0,0,0,0,1.32,1.423409728,2.851258349,1.135768515,0.740362689,2.42375362,0.912753304
36,0,54,0,0,0,0,10,0,0,0,0,0,0,0,1.2,1.411619706,2.806179974,1.130976692,0.740362689,2.42375362,0.903632516
60,0,40,0,0,0,0,0,0,0,0,0,0,0,0,1.9,1.562530769,2.811575006,1.296226287,0.860936621,2.362388217,0.776701184
58.5,0,39,0,0,0,0,2.5,0,0,0,0,0,0,0,1.7,1.205745541,2.783903579,1.29710365,0.860936621,2.42375362,0.769377326
57,0,38,0,0,0,0,5,0,0,0,0,0,0,0,1.54,1.102433706,2.738780558,1.29380436,1.086359831,2.42375362,0.761927838
55.5,0,37,0,0,0,0,7.5,0,0,0,0,0,0,0,1.32,1.024485668,2.693726949,1.295127085,1.086359831,2.42375362,0.753583059
54,0,36,0,0,0,0,10,0,0,0,0,0,0,0,1.03,1.02325246,2.597695186,1.274388796,1.84509804,2.42375362,0.745855195
100,0,0,0,0,0,0,0,0,0,0,0,0,0,0,2.2,1.595496222,3.018284308,1.004321374,1.602059991,2.021023822,-0.37675071
98.4,0,1.6,0,0,0,0,0,0,0,0,0,0,0,0,2.22,2.135736744,3.01745073,1.086359831,1.602059991,2.057818194,-0.187086643
97,0,3,0,0,0,0,0,0,0,0,0,0,0,0,2.24,2.313339844,3.016197354,1.137986733,1.602059991,2.089304452,-0.070581074
95.4,0,4.6,0,0,0,0,0,0,0,0,0,0,0,0,2.25,2.464280845,3.014100322,1.204662512,0.875061263,2.124341171,0.029383778
93.6,0,6.4,0,0,0,0,0,0,0,0,0,0,0,0,2.27,2.570204245,3.009875634,1.246005904,0.875061263,2.162205831,0.123851641
90.3,0,9.7,0,0,0,0,0,0,0,0,0,0,0,0,2.27,2.702998883,3.007747778,1.291590826,0.875061263,2.226471015,0.252853031
90,0,10,0,0,0,0,0,0,0,0,0,0,0,0,2.26,2.714052997,3.007747778,1.295127085,0.875061263,2.231953569,0.26245109
88,0,12,0,0,0,0,0,0,0,0,0,0,0,0,2.28,2.775705087,2.996949248,1.301680949,0.875061263,2.266584447,0.324282455
81,0,19,0,0,0,0,0,0,0,0,0,0,0,0,2.23,2.85717564,2.969881644,1.307709923,0.875061263,2.360100909,0.489958479
76,0,24,0,0,0,0,0,0,0,0,0,0,0,0,2.18,2.806071387,2.945960704,1.282622113,0.875061263,2.397557661,0.5774918
69,0,31,0,0,0,0,0,0,0,0,0,0,0,0,2.03,1.388278863,2.888179494,1.316808752,1.096910013,2.40849436,0.67669361
68,0,32,0,0,0,0,0,0,0,0,0,0,0,0,1.94,1.393048466,2.888179494,1.307709923,1.096910013,2.406369835,0.688419822
69,0,31,0,0,0,0,0,0,0,0,0,0,0,0,1.26,1.388278863,2.571708832,1.314077992,1.096910013,2.40849436,0.67669361
68,0,32,0,0,0,0,0,0,0,0,0,0,0,0,1.62,1.393048466,2.632457292,1.305351369,1.096910013,2.406369835,0.688419822
65,0,35,0,0,0,0,0,0,0,0,0,0,0,0,1.78,1.406199424,2.699837726,1.298197867,1.096910013,2.395116623,0.723455672
64,0,36,0,0,0,0,0,0,0,0,0,0,0,0,1.84,1.404662701,2.718501689,1.2955671,1.096910013,2.389856861,0.73479983
59,0,41,0,0,0,0,0,0,0,0,0,0,0,0,1.87,1.501196242,2.79518459,1.226599905,0.860936621,2.354127655,0.78604121
50,0,50,0,0,0,0,0,0,0,0,0,0,0,0,1.73,1.188365926,2.894316063,0.973127854,0.806179974,2.26550177,0.865103975
40,0,60,0,0,0,0,0,0,0,0,0,0,0,0,1.53,1.294686624,2.936513742,1.113609151,0.740362689,2.168998077,0.938019097
20,0,80,0,0,0,0,0,0,0,0,0,0,0,0,1.11,0.938019097,2.925827575,1.206286044,1.544068044,2.134368385,1.053462605
0,0,100,0,0,0,0,0,0,0,0,0,0,0,0,0.65,2.201205883,2.80140371,1.104487111,1.84509804,2.363461549,1.1430148
21.35,70.43,8.22,0,0,0,0,0,0,0,0,0,0,0,0,1.95,3.108155566,3.126835712,1.140193679,1.643452676,2.32805325,1.391111614
27.36,62.37,10.27,0,0,0,0,0,0,0,0,0,0,0,0,2.06,3.223155745,3.037426498,1.080626487,0.889301703,2.424881637,1.34869419
35.94,50.08,13.98,0,0,0,0,0,0,0,0,0,0,0,0,2.03,3.262339535,3.013258665,0.933487288,1.181843588,2.565930421,1.2757719
42.72,40.45,16.83,0,0,0,0,0,0,0,0,0,0,0,0,2.05,3.26620817,3.014520539,1.010299957,1.181843588,2.631464063,1.20790353
50.34,31.26,18.4,0,0,0,0,0,0,0,0,0,0,0,0,2.07,3.136688866,3.013679697,1.101403351,1.84509804,2.643955772,1.126131407
57.62,20.94,21.44,0,0,0,0,0,0,0,0,0,0,0,0,2.23,2.692573748,2.997823081,1.179264464,0.875061263,2.595507244,1.016615548
66.42,11.26,22.32,0,0,0,0,0,0,0,0,0,0,0,0,2.13,2.647568777,2.959041392,1.333850145,0.875061263,2.507343048,0.863917377
21.35,70.43,8.22,0,0,0,0,0,0,0,0,0,0,0,0,1.98,3.108155566,3.126835712,1.127428778,1.643452676,2.32805325,1.391111614
27.36,62.37,10.27,0,0,0,0,0,0,0,0,0,0,0,0,2.01,3.223155745,3.037426498,1.029789471,0.889301703,2.424881637,1.34869419
35.94,50.08,13.98,0,0,0,0,0,0,0,0,0,0,0,0,2.04,3.262339535,3.003891166,0.932980822,1.181843588,2.565930421,1.2757719
42.72,40.45,16.83,0,0,0,0,0,0,0,0,0,0,0,0,2.19,3.26620817,3.01494035,0.942999593,1.181843588,2.631464063,1.20790353
50.34,31.26,18.4,0,0,0,0,0,0,0,0,0,0,0,0,2.08,3.136688866,3.008600172,1.057666104,1.84509804,2.643955772,1.126131407
57.62,20.94,21.44,0,0,0,0,0,0,0,0,0,0,0,0,2.16,2.692573748,2.980003372,1.241546481,0.875061263,2.595507244,1.016615548
66.42,11.26,22.32,0,0,0,0,0,0,0,0,0,0,0,0,2.18,2.647568777,2.951823035,1.525951341,0.875061263,2.507343048,0.863917377
21.35,70.43,8.22,0,0,0,0,0,0,0,0,0,0,0,0,1.87,3.108155566,3.126835712,1.027757205,1.643452676,2.32805325,1.391111614
27.36,62.37,10.27,0,0,0,0,0,0,0,0,0,0,0,0,2.02,3.223155745,3.037426498,1.097951071,0.889301703,2.424881637,1.34869419
35.94,50.08,13.98,0,0,0,0,0,0,0,0,0,0,0,0,1.98,3.262339535,3.009450896,1.245512668,1.181843588,2.565930421,1.2757719
42.72,40.45,16.83,0,0,0,0,0,0,0,0,0,0,0,0,2.05,3.26620817,3.012837225,1.039810554,1.181843588,2.631464063,1.20790353
50.34,31.26,18.4,0,0,0,0,0,0,0,0,0,0,0,0,2.12,3.136688866,3.018700499,2.081239261,1.84509804,2.643955772,1.126131407
57.62,20.94,21.44,0,0,0,0,0,0,0,0,0,0,0,0,2.1,2.692573748,2.985426474,1.178976947,0.875061263,2.595507244,1.016615548
66.42,11.26,22.32,0,0,0,0,0,0,0,0,0,0,0,0,2.12,2.647568777,2.960470778,1.355259906,0.875061263,2.507343048,0.863917377
0,65,35,0,0,0,0,0,0,0,0,0,0,0,0,1.2,3.428419909,3.084933575,1.414973348,1.72427587,2.598166512,1.418301291
10,50,40,0,0,0,0,0,0,0,0,0,0,0,0,1.38,2.88305925,3.057506352,1.397940009,1.698970004,2.428037553,1.344981414
5,60,35,0,0,0,0,0,0,0,0,0,0,0,0,1.43,3.419304645,3.083359265,1.380211242,1.72427587,2.50134687,1.391640703
10,60,30,0,0,0,0,0,0,0,0,0,0,0,0,1.68,2.64897442,3.087774321,1.372912003,1.698970004,2.443106457,1.380753771
5,70,25,0,0,0,0,0,0,0,0,0,0,0,0,1.69,2.900787563,3.100494612,1.31386722,1.72427587,2.482902155,1.423900919
20,50,30,0,0,0,0,0,0,0,0,0,0,0,0,1.86,2.392151545,3.05231295,1.40654018,1.643452676,2.427518566,1.319730494
15,60,25,0,0,0,0,0,0,0,0,0,0,0,0,1.85,2.513577143,3.092285431,1.359835482,1.643452676,2.423393345,1.369401414
10,70,20,0,0,0,0,0,0,0,0,0,0,0,0,1.85,2.781604602,3.104777227,1.392696953,1.698970004,2.415006754,1.413802517
30,40,30,0,0,0,0,0,0,0,0,0,0,0,0,2.08,2.994211536,3.017254606,1.305351369,0.889301703,2.48234468,1.247727833
20,60,20,0,0,0,0,0,0,0,0,0,0,0,0,1.78,2.544241727,3.093271057,1.271841607,1.643452676,2.429962111,1.357744325
10,80,10,0,0,0,0,0,0,0,0,0,0,0,0,1.79,2.855034317,3.116597783,1.334453751,1.698970004,2.321639849,1.444357126
35,40,25,0,0,0,0,0,0,0,0,0,0,0,0,1.86,2.892016645,3.012377388,1.212187604,0.740362689,2.554319528,1.231724383
30,50,20,0,0,0,0,0,0,0,0,0,0,0,0,2.34,2.942181736,3.028355679,1.294466226,0.889301703,2.522522478,1.292477594
25,60,15,0,0,0,0,0,0,0,0,0,0,0,0,2.1,3.07397482,3.080088697,1.222716471,1.643452676,2.446521634,1.345569756
20,70,10,0,0,0,0,0,0,0,0,0,0,0,0,2.06,3.12089953,3.136146412,1.155336037,1.643452676,2.342817315,1.39252109
15,80,5,0,0,0,0,0,0,0,0,0,0,0,0,1.99,3.262517534,3.10687394,1.204119983,1.643452676,2.23724204,1.434728542
45,30,25,0,0,0,0,0,0,0,0,0,0,0,0,2.19,3.428419909,2.992633035,1.217483944,0.740362689,2.603490804,1.140508043
40,40,20,0,0,0,0,0,0,0,0,0,0,0,0,2.17,3.489622439,3.01416338,1.247973266,0.740362689,2.612391755,1.215108581
35,50,15,0,0,0,0,0,0,0,0,0,0,0,0,2.15,3.521966638,3.012166291,1.181843588,1.181843588,2.561911946,1.278296208
30,60,10,0,0,0,0,0,0,0,0,0,0,0,0,2.21,3.530199698,3.102910276,1.130333768,0.889301703,2.454890573,1.33304403
40,50,10,0,0,0,0,0,0,0,0,0,0,0,0,2.12,3.584737055,3.066173057,1.096910013,1.181843588,2.570974685,1.263399331
100,0,0,0,0,0,0,0,0,0,0,0,0,0,0,2.15,1.84509804,3.018700499,0.986771734,1.602059991,2.021023822,-0.37675071
49,49,0,2,0,0,0,0,0,0,0,0,0,0,0,2.4,1.602059991,3.094471129,1.602059991,0.866287339,2.339272519,1.368286885
50,0,50,0,0,0,0,0,0,0,0,0,0,0,0,1.6,0.903089987,2.904715545,0.84509804,0.806179974,2.26550177,0.865103975
16.5,0,77,0,0,1.5,5,0,0,0,0,0,0,0,0,0.6,0.602059991,2.831229694,1.748188027,1.431363764,2.140067869,1.0523091
15,0,80,0,5,0,0,0,0,0,0,0,0,0,0,0.8,-0.301029996,2.923761961,1.173186268,1.568201724,2.16823223,1.149527014
65,35,0,0,0,0,0,0,0,0,0,0,0,0,0,2.45,2.207580515,3.08278537,0.903089987,0.650307523,2.350674348,1.084933575
20,0,80,0,0,0,0,0,0,0,0,0,0,0,0,1.04,0.938019097,2.925827575,1.204119983,1.544068044,2.134368385,1.053462605
0,100,0,0,0,0,0,0,0,0,0,0,0,0,0,1.81,3.200626182,3.143951116,0.79518459,0.84509804,2.318543299,1.515873844
64.5,35,0,0,0,0.5,0,0,0,0,0,0,0,0,0,2.46,3.046916378,3.095518042,1.170848204,0.650307523,2.404816618,1.086359831
64.5,35,0,0,0,0.5,0,0,0,0,0,0,0,0,0,2.46,3.307331274,3.095518042,1.170555059,0.650307523,2.404816618,1.086359831
64.5,35,0,0,0,0.5,0,0,0,0,0,0,0,0,0,2.46,3.40594027,3.095518042,1.169968174,0.650307523,2.404816618,1.086359831
64.5,35,0,0,0,0.5,0,0,0,0,0,0,0,0,0,2.46,3.513574481,3.095518042,1.169380495,0.650307523,2.404816618,1.086359831
64.5,35,0,0,0,0.5,0,0,0,0,0,0,0,0,0,2.46,3.625066418,3.095518042,1.16790781,0.650307523,2.404816618,1.086359831
64.5,35,0,0,0,0.5,0,0,0,0,0,0,0,0,0,2.46,3.629143436,3.095518042,1.361727836,0.650307523,2.404816618,1.086359831
64.5,35,0,0,0,0.5,0,0,0,0,0,0,0,0,0,2.46,3.582031529,3.095518042,1.167021796,0.650307523,2.404816618,1.086359831
64.5,35,0,0,0,0.5,0,0,0,0,0,0,0,0,0,2.46,3.392151545,3.095518042,1.166430114,0.650307523,2.404816618,1.086359831
64.5,35,0,0,0,0.5,0,0,0,0,0,0,0,0,0,2.46,3.289956654,3.095518042,1.16613397,0.650307523,2.404816618,1.086359831
100,0,0,0,0,0,0,0,0,0,0,0,0,0,0,2.21,1.900803935,3.018700499,1.041392685,1.602059991,2.021023822,-0.37675071
21.5,0,78.5,0,0,0,0,0,0,0,0,0,0,0,0,1.07,0.599883072,2.930949031,1.204119983,1.544068044,2.126975139,1.045714059
55,0,45,0,0,0,0,0,0,0,0,0,0,0,0,1.67,1.377852419,2.882547305,1.653212514,1.84509804,2.317080886,0.822821645
17.7,0,78.5,0,0,3.8,0,0,0,0,0,0,0,0,0,0.91,0.599883072,2.876235166,1.812913357,1.544068044,2.413785768,1.058805487
17.7,0,78.5,0,3.8,0,0,0,0,0,0,0,0,0,0,0.83,0.599883072,2.876944906,1.740362689,1.204119983,2.094750552,1.122870923
30,25,45,0,0,0,0,0,0,0,0,0,0,0,0,1.56,1.979957893,2.976725869,1.278753601,0.889301703,2.32492005,1.170555059
23,25,45,0,7,0,0,0,0,0,0,0,0,0,0,1.42,1.713742478,2.941779678,1.903089987,1.204119983,2.377178713,1.267875419
50,50,0,0,0,0,0,0,0,0,0,0,0,0,0,2.4,1.900803935,3.09131516,0.77815125,0.811575006,2.441632304,1.231724383
100,0,0,0,0,0,0,0,0,0,0,0,0,0,0,2.21,0.378397901,3.018700499,1.041392685,1.602059991,2.021023822,-0.37675071
55,0,45,0,0,0,0,0,0,0,0,0,0,0,0,1.67,0.06069784,2.871572936,1.057666104,1.84509804,2.317080886,0.822821645
35,0,65,0,0,0,0,0,0,0,0,0,0,0,0,1.38,-0.022276395,2.945960704,1.114610984,0.740362689,2.135259899,0.969881644
21.5,0,78.5,0,0,0,0,0,0,0,0,0,0,0,0,1.07,0.086359831,2.930439595,1.189770956,1.544068044,2.126975139,1.045714059
17.7,0,78.5,0,3.8,0,0,0,0,0,0,0,0,0,0,0.83,0.614897216,2.930439595,1.740362689,1.204119983,2.094750552,1.122870923
50,50,0,0,0,0,0,0,0,0,0,0,0,0,0,2.4,1.201943063,3.09131516,0.783903579,0.811575006,2.441632304,1.231724383
50,50,0,0,0,0,0,0,0,0,0,0,0,0,0,2.4,2.628909771,3.09131516,0.783903579,0.811575006,2.441632304,1.231724383
